Repository: LeoChilfen/AMT-Handbook

# 学习卡片 · Study Cards

按「手册的每一节」拆出来的学习卡片。每张卡对应手册里一段红色标题小节：
从该标题之后开始，到下一个标题之前结束的**全部原文**，配三块学习内容。

## 卡片长什么样

```markdown

# Shop Safety

> 通用 Ch 01 · Shop Safety · 原文 PDF 第 23 页

## 1. 原文                 ← 手册英文原文，逐段保留（禁止改写）

## 2. 中文翻译             ← 与原文自然段一一对应的专业翻译

## 3. 专业词汇             ← 表格：英文 | 词性 | 中文 | 本节语境（4~9 条）

## 4. 语法解析             ← 2~4 个语法点，每个含 原句 / 拆解 / 要点
```

样板：`cards/general/ch01/01-shop-safety.md`。

## 目录结构

```
cards/
  general/ch01/01-shop-safety.md
  general/ch01/02-physiological-safety.md
  ...
```

`<序号>-<标题 slug>.md`，序号即本节在该章目录（TOC）中的先后顺序。

File: cards/general/ch08/04-corrosion-prone-areas.md
# Corrosion Prone Areas

> 通用 Ch 08 · Corrosion Prone Areas · 原文 PDF 第 336 页

## 1. 原文

Discussed briefly in this section are most of the corrosion problem areas common to all aircraft. These areas should be cleaned, inspected, and treated more frequently than less corrosion prone areas. This information is not necessarily complete and may be amplified and expanded to cover the special characteristics of the particular aircraft model involved by referring to the applicable maintenance manual.

### Exhaust Trail Areas

Both jet and reciprocating engine exhaust deposits are very corrosive and give particular trouble where gaps, seams, hinges, and fairings are located downstream from the exhaust pipes or nozzles. Deposits may be trapped and not reached by normal cleaning methods. Pay special attention to areas around rivet heads and in skin lap joints and other crevices. Remove and inspect fairings and access plates in the exhaust areas. Do not overlook exhaust deposit buildup in remote areas, such as the empennage surfaces. Buildup in these areas is slower and may not be noticed until corrosive damage has begun.

### Battery Compartments and Battery Vent Openings

Despite improvements in protective paint finishes and in methods of sealing and venting, battery compartments continue to be corrosion prone areas. Fumes from overheated electrolyte are difficult to contain and spread to adjacent cavities, causing a rapid corrosive attack on all unprotected metal surfaces. Battery vent openings on the aircraft skin should be included in the battery compartment inspection and maintenance procedure. If aircraft batteries with electrolytes, sulfuric acid, or potassium hydroxide are in use, their leakage will cause corrosion. Regular cleaning and neutralization of acid deposits minimizes corrosion from this cause. Consult the applicable maintenance manuals for the particular aircraft to determine the type of battery installed and the recommended maintenance.

These are natural collection points for waste hydraulic fluids, water, dirt, and odds and ends of debris. Residual oil quite often masks small quantities of water that settle to the bottom and set up a hidden chemical cell.

Instead of using chemical treatments for the bilge water, current float manufacturers recommend the diligent maintenance of the internal coatings applied to the float’s interior during manufacture. In addition to chemical conversion coatings applied to the surface of the sheet metal and other structural components and to sealants installed in lap joints during construction, the interior compartments are painted to protect the bilge areas. When seaplane structures are repaired or restored, this level of corrosion protection must be maintained.

### Lavatories, Buffets, & Galleys

These areas, particularly deck areas behind lavatories, sinks, and ranges, where spilled food and waste products may collect if not kept clean, are potential trouble spots. Even if some contaminants are not corrosive in themselves, they attract and retain moisture and, in turn, cause corrosive attack. Pay attention to bilge areas located under galleys and lavatories. Clean these areas frequently and maintain the protective sealant and paint finishes.

### Wheel Well and Landing Gear

More than any other area on the aircraft, this area probably receives more punishment due to mud, water, salt, gravel, and other flying debris. Because of the many complicated shapes, assemblies, and fittings, complete area paint film coverage is difficult to attain and maintain. A partially applied preservative tends to mask corrosion rather than prevent it. Due to heat generated by braking action, preservatives cannot be used on some main landing gear wheels. During inspection of this area, pay particular attention to the following trouble spots:

1. Magnesium wheels, especially around bolt heads, lugs, and wheel web areas, for the presence of entrapped water or its effects

2. Exposed rigid tubing, especially at B-nuts and ferrules, under clamps and tubing identification tapes

3. Exposed position indicator switches and other electrical equipment

4. Crevices between stiffeners, ribs, and lower skin surfaces that are typical water and debris traps

5. Axle interiors

6. Exposed surfaces of struts, oleos, arms, links, and attaching hardware (bolts, pins, etc.)

### Water Entrapment Areas

Design specifications require that aircraft have drains installed in all areas where water may collect. Daily inspection of low point drains is a standard requirement. If this inspection is neglected, the drains may become ineffective because of accumulated debris, grease, or sealants.

Low point drains should be inspected more frequently than other areas.

### Engine Frontal Areas & Cooling Air Vents

These areas are being constantly abraded with airborne dirt and dust, bits of gravel from runways, and rain erosion, leading to removal of the protective finish. Furthermore, cores of radiator coolers, reciprocating engine cylinder fins, etc., may not be painted due to the requirement for heat dissipation. Engine accessory mounting bases usually have small area of unpainted magnesium or aluminum on the machined-mounted surfaces. Inspection of these areas must include all sections in the cooling air path, with special attention to places where salt deposits may be built up during marine operations. It is imperative that incipient corrosion be inhibited and that paint touchup and hard film preservative coatings are maintained on seaplane and amphibian engine surfaces at all times.

### Wing Flap & Spoiler Recesses

Dirt and water may collect in flap and spoiler recesses unnoticed, because they are normally retracted. For this reason, these recesses are potential corrosion problem areas. Inspect these areas with the spoilers and flaps in the fully deployed position.

### External Skin Areas

External aircraft surfaces are readily visible and accessible for inspection and maintenance. Even here, certain types of configurations or combinations of materials become troublesome under certain operating conditions and require special attention.

Relatively little corrosion trouble is experienced with magnesium skins if the original surface finish and insulation are adequately maintained. Trimming, drilling, and riveting destroy some of the original surface treatment and can never be completely restored by touchup procedures. Any inspection for corrosion must include all magnesium skin surfaces with special attention to edges, areas around fasteners, and cracked, chipped, or missing paint.

Piano-type hinges are prime spots for corrosion due to the dissimilar metal contact between the steel pin and aluminum hinge. They are also natural traps for dirt, salt, and moisture. Inspection of hinges must include lubrication and actuation through several cycles to ensure complete lubricant penetration. Use water-displacing lubricants when servicing piano hinges.

Corrosion of metal skins joined by spot welding is the result of the entrance and entrapment of corrosive agents between the layers of metal. This type of corrosion is evidenced by corrosion products appearing at the crevices where the corrosive agents enter. More advanced corrosive attack causes skin buckling and eventual spot weld fracture. Skin buckling in its early stages may be detected by sighting along spot welded seams or by using a straightedge. The only technique for preventing this condition is to keep potential moisture entry points, including seams and holes created by broken spot welds, filled with a sealant or a suitable preservative compound.

### Electronic & Electrical Compartments

Electronic and electrical compartments cooled by ram air or compressor bleed air are subjected to the same conditions common to engine and accessory cooling vents and engine frontal areas. While the degree of exposure is less, because a lower volume of air passing through and special design features incorporated to prevent water formation in enclosed spaces, this is still a trouble area that requires special attention.

Circuit breakers, contact points, and switches are extremely sensitive to moisture and corrosive attack, thus inspection is required for these conditions as thoroughly as design permits. If design features hinder examination of these items while in the installed condition, inspection is accomplished after component removal for other reasons.

### Miscellaneous Trouble Areas

Helicopter rotor heads and gearboxes, in addition to being constantly exposed to the elements, contain bare steel surfaces, many external working parts, and dissimilar metal contacts. Inspect these areas frequently for evidence of corrosion. The proper maintenance, lubrication, and the use of preservative coatings can prevent corrosion in these areas.

All control cables, whether plain carbon steel or corrosion-resistant steel, are to be inspected to determine their condition at each inspection period. In this process, inspect cables for corrosion by random cleaning of short sections with solvent soaked cloths. If external corrosion is evident, relieve tension and check the cable for internal corrosion. Replace cables that have internal corrosion. Remove light external corrosion with a nonwoven abrasive pad lightly soaked in oil or, alternatively, a steel wire brush. When corrosion products have been removed, recoat the cable with preservative.

## 2. 中文翻译

本节简要讨论了所有飞机共有的多数腐蚀问题区域。这些区域应比不易腐蚀的区域更频繁地清洁、检查和处置。这些信息未必完整，可参阅适用的维护手册，对本机型特有的情况加以补充和扩展。

### 排气尾迹区域

喷气发动机和往复式发动机的排气沉积物都极具腐蚀性，在排气管道或尾喷管下游的缝隙、接缝、铰链和整流罩处尤其容易出问题。沉积物可能滞留其中，常规清洁方法无法触及。要特别注意铆钉头周围、蒙皮搭接缝及其他缝隙处的区域。应拆下并检查排气区域内的整流罩和检查口盖。不要忽视尾翼面等远处区域的排气沉积物堆积。这些区域的堆积较慢，可能直到腐蚀损伤开始后才被注意到。

### 电瓶舱与电瓶通气口

尽管防护漆层以及密封和通气方法都有改进，电瓶舱仍然是易腐蚀区域。过热电解液产生的酸雾难以抑制，会扩散到相邻的空腔，对所有未受保护的金属表面造成快速腐蚀侵蚀。飞机蒙皮上的电瓶通气口应纳入电瓶舱的检查和维护程序。如果使用带硫酸或氢氧化钾电解液的飞机电瓶，其渗漏会引起腐蚀。定期清洁并中和酸性沉积物，可将由此引起的腐蚀降到最低。应查阅该型飞机适用的维护手册，确定所装电瓶的类型和推荐的维护方法。

这些地方是废液压油、水、污物和零星碎屑的天然聚集点。残留的油常常掩盖少量沉到底部的水，从而形成一个隐蔽的化学电池。

对于舱底水，现在的浮筒制造商不建议采用化学处理，而建议认真维护制造时涂在浮筒内部的内部涂层。除制造时对钣金及其他结构件表面施加的化学转化膜，以及接缝中安装的密封胶之外，内部隔舱还涂有漆层以保护舱底区域。修理或翻修水上飞机结构时，必须保持这一防护水平。

### 盥洗室、餐室与厨房

这些区域，特别是盥洗室、水槽和炉灶后面的地板区域，如果不保持清洁，溢出的食物和废弃物就会在那里积聚，是潜在的问题点。即使有些污染物本身不具腐蚀性，它们也会吸湿并保持潮湿，进而引起腐蚀侵蚀。要注意厨房和盥洗室下方的舱底区域。应经常清洁这些区域，并维护防护密封胶和漆层。

### 轮舱与起落架

飞机上大概没有哪个区域比这里遭受更多的泥、水、盐、砾石和其他飞溅碎屑的侵袭。由于形状、组件和接头复杂多样，完整的区域漆膜覆盖难以达到并维持。部分涂覆的防腐剂往往会掩盖腐蚀，而不是防止腐蚀。由于刹车产生热量，某些主起落架机轮上不能使用防腐剂。检查该区域时，要特别注意下列问题点：

1. 镁制机轮，特别是螺栓头、凸耳和轮辐区域周围，查看是否有积水及其影响

2. 外露的刚性导管，特别是 B 型螺母和套圈处、卡箍和导管识别胶带下面

3. 外露的位置指示器开关和其他电气设备

4. 加强件、翼肋和下蒙皮表面之间典型的积水和碎屑滞留缝隙

5. 轮轴内部

6. 支柱、缓冲筒、臂、连杆及连接件（螺栓、销等）的外露表面

### 积水区域

设计规范要求飞机在所有可能积水的区域安装排水孔。每日检查低点排水孔是标准要求。如果忽视这项检查，排水孔就可能因积聚的碎屑、润滑脂或密封胶而失效。

低点排水孔应比其他区域更频繁地检查。

### 发动机前部区域与冷却空气道

这些区域不断受到空气中的污物和灰尘、跑道上的砾石碎屑以及雨水的磨蚀，从而导致防护涂层被去除。此外，散热器芯、往复式发动机气缸散热片等可能因散热要求而不能涂漆。发动机附件安装座在机加工安装面上通常有一小片未涂漆的镁或铝表面。检查这些区域时必须包括冷却空气通路中的所有部位，特别注意海上运行期间可能形成盐沉积的地方。必须抑制初期腐蚀，并始终维持水上飞机和水陆两栖飞机发动机表面上的补漆和硬膜防腐涂层。

### 襟翼与扰流板凹槽

污物和水可能在不被注意的情况下积聚在襟翼和扰流板凹槽中，因为这些部件通常处于收起状态。因此，这些凹槽是潜在的腐蚀问题区域。检查这些区域时，应把扰流板和襟翼置于完全展开位置。

### 外蒙皮区域

飞机外表面易于看到，也便于接近检查和维护。即使在这里，某些类型的构型或材料组合在某些使用条件下也会成为麻烦，需要特别注意。

如果原始表面涂层和绝缘得到充分维护，镁蒙皮上的腐蚀问题相对较少。修剪、钻孔和铆接会破坏部分原始表面处理，且永远无法通过补漆程序完全恢复。任何腐蚀检查都必须包括所有镁蒙皮表面，特别注意边缘、紧固件周围以及开裂、剥落或缺失漆层的地方。

钢琴式铰链是腐蚀的高发部位，因为钢销与铝铰链之间存在异种金属接触。它们也是污物、盐和湿气的天然滞留处。检查铰链时必须包括润滑，并使铰链往复活动若干次，以确保润滑剂完全渗透。维护钢琴式铰链时应使用驱水型润滑剂。

用点焊连接的金属蒙皮腐蚀，是腐蚀性介质进入并滞留在金属层之间造成的。这种腐蚀表现为在腐蚀性介质进入的缝隙处出现腐蚀产物。进一步发展的腐蚀侵蚀会造成蒙皮鼓胀，并最终导致焊点断裂。初期鼓胀可通过沿点焊焊缝目视或用直尺检查来发现。防止这种情况的唯一办法，是让可能出现的水分进入点（包括接缝和断焊点形成的孔）始终填充密封胶或合适的防腐剂。

### 电子与电气设备舱

由冲压空气或压气机引气冷却的电子电气设备舱，会经历与发动机及附件冷却风道、发动机前部区域相同的条件。虽然受侵害的程度较轻（因为通过的空气量较少，并且采用了防止封闭空间内形成水的特殊设计），这仍是一个需要特别注意的问题区域。

断路器、触点和开关对湿气和腐蚀侵蚀极为敏感，因此必须在设计允许的范围内尽可能彻底地检查这些情况。如果设计特点妨碍在安装状态下检查这些项目，则在因其他原因拆下部件后进行检查。

### 其他问题区域

直升机旋翼头和齿轮箱除了持续暴露于环境之中，还含有裸钢表面、许多外部运动件和异种金属接触。应经常检查这些区域有无腐蚀迹象。适当的维护、润滑和使用防腐涂层可以防止这些区域发生腐蚀。

所有操纵钢索，不论普通碳钢还是耐蚀钢，都应在每个检查周期检查以确定其状况。在此过程中，用蘸有溶剂的布随机清洁短段，检查钢索有无腐蚀。如果外部腐蚀明显，应放松张力并检查钢索有无内部腐蚀。更换有内部腐蚀的钢索。用轻蘸油的无纺磨料垫，或者改用钢丝刷，清除轻微的外部腐蚀。清除腐蚀产物后，给钢索重新涂覆防腐剂。

## 3. 专业词汇

| 英文 | 词性 | 中文 | 本节语境 |
| --- | --- | --- | --- |
| exhaust deposit | n.phr. | 排气沉积物 | 喷气与往复式发动机的排气残留，腐蚀性强 |
| battery compartment | n.phr. | 电瓶舱 | 虽有改进仍长期易腐蚀，须定期清洁中和 |
| electrolyte | n. | 电解液 | 过热后酸雾扩散到相邻空腔造成快速腐蚀 |
| bilge | n. | 舱底 | 浮筒、厨房、盥洗室下方的积水积污区 |
| low point drain | n.phr. | 低点排水孔 | 须每日检查，防止碎屑油脂堵塞失效 |
| water entrapment | n.phr. | 积水 | 设计上须设排水孔的区域特征 |
| oleo | n. | 缓冲筒（油气减震支柱） | 起落架检查项目之一，注意其外露表面 |
| piano-type hinge | n.phr. | 钢琴式铰链 | 钢销与铝铰链构成异种金属接触，腐蚀高发 |
| spot weld | n.phr. | 点焊 | 焊点断裂后形成进水孔，加剧夹层腐蚀 |
| skin buckling | n.phr. | 蒙皮鼓胀 | 点焊蒙皮夹层腐蚀发展到后期的表现 |
| control cable | n.phr. | 操纵钢索 | 每个检查周期都要抽查外部与内部腐蚀 |
| preservative | n. | 防腐剂（涂层） | 部分涂覆反而掩盖腐蚀，须完整覆盖 |

## 4. 语法解析

### ① 表语前置引起的完全倒装
**原句**：Discussed briefly in this section are most of the corrosion problem areas common to all aircraft.
**拆解**：正常语序为 Most of the corrosion problem areas common to all aircraft are discussed briefly in this section；这里把过去分词短语 Discussed briefly in this section 提到句首作表语，主语 most of the corrosion problem areas 后置，形成完全倒装；common to all aircraft 是形容词短语后置修饰 areas。
**要点**：这种倒装多用于承接上文、强调「本节要讲的是……」，常见于技术文献的段首；倒装后谓语仍与真正的主语一致（are 对应复数 areas），不能因为句首是单数 section 就用 is；be common to 意为「为……所共有」。

### ② 三个并列过去分词 + 比较级
**原句**：These areas should be cleaned, inspected, and treated more frequently than less corrosion prone areas.
**拆解**：主语 These areas，谓语 should be cleaned, inspected, and treated 为「情态动词 + be + 三个并列过去分词」；more frequently than less corrosion prone areas 是副词比较级结构，than 后接比较对象 less corrosion prone areas。
**要点**：并列的过去分词共用一个 be，第二个、第三个前不再重复 be；比较对象须对等（区域与区域比），不能写成 than less corrosion prone；less corrosion prone 是「less + 形容词」的降级比较，意即「不太容易腐蚀的」。

### ③ 并列复合谓语 + 过去分词后置定语
**原句**：This information is not necessarily complete and may be amplified and expanded to cover the special characteristics of the particular aircraft model involved by referring to the applicable maintenance manual.
**拆解**：主语 This information 带两个并列谓语：is not necessarily complete（系表结构）与 may be amplified and expanded（情态动词 + 被动）；to cover… 是目的状语；involved 是过去分词后置修饰 the particular aircraft model；by referring to… 是方式状语。
**要点**：not necessarily 表示「未必」，不是「一定不」；involved 作定语时后置，意为「所涉及的」，the model involved 即「该机型」；by + 动名词表示手段，与前面的被动谓语呼应，说明「通过查阅手册来补充」。

### ④ because of + 名词短语表原因
**原句**：If this inspection is neglected, the drains may become ineffective because of accumulated debris, grease, or sealants.
**拆解**：if 引导条件状语从句，主语 this inspection，谓语 is neglected 为被动；主句 the drains may become ineffective 为主系表结构（become 为系动词）；because of accumulated debris, grease, or sealants 是介词短语作原因状语，三个名词并列。
**要点**：because of 后接名词或动名词，because 后接句子，二者不可混用；become 后接形容词表示状态变化；accumulated 是过去分词作定语，修饰 debris。

### ⑤ It is imperative that + 并列的两个 that 从句
**原句**：It is imperative that incipient corrosion be inhibited and that paint touchup and hard film preservative coatings are maintained on seaplane and amphibian engine surfaces at all times.
**拆解**：It 为形式主语，真正主语是两个并列的 that 从句：that incipient corrosion be inhibited 与 that paint touchup and hard film preservative coatings are maintained…；第一个从句用虚拟语气（should be 省略 should，故为 be inhibited），第二个从句用陈述语气 are maintained；at all times 为时间状语。
**要点**：imperative 后的 that 从句要求虚拟语气，谓语用动词原形；同一句中并列的第二个 that 从句若表示事实性要求，可用陈述语气，这是手册中常见的混用；incipient 意为「初期的」，incipient corrosion 指刚出现的腐蚀，须尽早抑制。

File: cards/general/ch08/05-corrosion-removal.md
# Corrosion Removal

> 通用 Ch 08 · Corrosion Removal · 原文 PDF 第 339 页

## 1. 原文

In general, any complete corrosion treatment involves cleaning and stripping of the corroded area, removing as much of the corrosion products as practicable, neutralizing any residual materials remaining in pits and crevices, restoring protective surface films, and applying temporary or permanent coatings or paint finishes. Repair of corrosion damage includes removal of all corrosion and corrosion products. When the corrosion damage is severe and exceeds the damage limits set by the aircraft or parts manufacturer, the part must be replaced. The following paragraphs deal with the correction of corrosive attack on aircraft surface and components where deterioration has not progressed to the point requiring rework or structural repair of the part involved.

Several standard methods are available for corrosion removal. The methods normally used to remove corrosion are mechanical and chemical. Mechanical methods include hand sanding using abrasive mat, abrasive paper, or metal wool, and powered mechanical sanding, grinding, and buffing, using abrasive mat, grinding wheels, sanding discs, and abrasive rubber mats. However, the method used depends upon the metal and the degree of corrosion.

### Surface Cleaning and Paint Removal

The removal of corrosion includes removal of surface finishes covering the attacked or suspected area. To assure maximum efficiency of the stripping compound, the area must be cleaned of grease, oil, dirt, or preservatives. This preliminary cleaning operation is also an aid in determining the extent of the spread of the corrosion, since the stripping operation is held to the minimum consistent with full exposure of the corrosion damage. Extensive corrosion spread on any panel is to be corrected by fully treating the entire section.

The selection of the type of materials to be used in cleaning depends on the nature of the matter to be removed. Modern environmental standards encourage the use of water-based, non-toxic cleaning compounds whenever possible. In some locations, local or state laws may require the use of such products, and prohibit the use of solvents that contain volatile organic compounds (VOCs). Where permitted, dry cleaning solvent (P-D-680) may be used for removing oil, grease, or soft preservative compounds. For heavy-duty removal of thick or dried preservatives, other compounds of the solvent emulsion type are available.

The use of a general purpose, water soluble stripper can be used for most applications. There are other methods for paint removal that have minimal impact upon the aircraft structure, and are considered “environmentally friendly.”

Wherever practicable, chemical paint removal from any large area is to be accomplished outside (in open air) and preferably in shaded areas. If inside removal is necessary, adequate ventilation must be assured. Synthetic rubber surfaces, including aircraft tires, fabric, and acrylics, must be thoroughly protected against possible contact with paint remover. Care must be exercised in using paint remover, especially around gas or watertight seam sealants, since the stripper tends to soften and destroy the integrity of these sealants.

Mask off any opening that would permit the stripping compound to get into aircraft interiors or critical cavities. Paint stripper is toxic and contains ingredients harmful to both skin and eyes. Therefore, wear rubber gloves, aprons of acid repellent material, and goggle type eyeglasses. The following is a general stripping procedure:

1. Brush the entire area to be stripped with a cover of stripper to a depth of 1⁄32" to 1⁄16". Any paintbrush makes a satisfactory applicator, except that the bristles will be loosened by the effect of paint remover on the binder, and the brush must not be used for other purposes after being exposed to paint remover.

2. Allow the stripper to remain on the surface for a sufficient length of time to wrinkle and lift the paint. This may be from 10 minutes to several hours, depending on temperature, humidity, and the condition of the paint coat being removed. Scrub the surface with a bristle brush saturated with paint remover to further loosen finish that may still be adhering to the metal.

3. Reapply the stripper as necessary in areas where the paint remains tightly adhered or where the stripper has dried, and repeat the above process. Only nonmetallic scrapers are to be used to assist in removing persistent paint finishes. Nonwoven abrasive pads intended for paint stripping may also prove to be useful in removing the loosened paint.

4. Remove the loosened paint and residual stripper by washing and scrubbing the surface with water and a broom, brush, or fresh nonwoven abrasive pad. If water spray is available, use a low to medium pressure stream of water directly on the area being scrubbed. If steam-cleaning equipment is available and the area is sufficiently large, cleaning may be accomplished using this equipment together with a solution of steam- cleaning compound. On small areas, any method may be used that assures complete rinsing of the cleaned area. Use care to dispose of the stripped residue in accordance with environmental laws.

### Fairing or Blending Reworked Areas

All depressions resulting from corrosion rework must be faired or blended with the surrounding surface. Fairing can be accomplished as follows:

1. Remove rough edges and all corrosion from the damaged area. All dish-outs must be elliptically shaped with the major axis running spanwise on wings and horizontal stabilizers, longitudinally on fuselages, and vertically on vertical stabilizers. 2. In critical and highly stressed areas, all pits remaining after the removal of corrosion products must be blended out to prevent stress risers that may cause stress corrosion cracking. On a non- critical structure, it is not necessary to blend out pits remaining after removal of corrosion products by abrasive blasting, since this results in unnecessary metal removal. Rework depressions by forming smoothly blended dish-outs, using a ratio of 20:1, length to depth. In areas having closely-spaced, multiple pits, intervening material must be removed to minimize surface irregularity or waviness. Steel nut-plates and steel fasteners are to be removed before blending corrosion out of aluminum structure. Steel or copper particles embedded in aluminum can become a point of future corrosion. All corrosion products must be removed during blending to prevent reoccurrence of corrosion.

## 2. 中文翻译

总的来说，任何完整的腐蚀处理都包括：清洁并剥除腐蚀区域的涂层，尽可能多地清除腐蚀产物，中和蚀坑和缝隙中残留的物质，恢复保护性表面膜，以及施加临时性或永久性涂层或漆层。腐蚀损伤的修复包括清除所有腐蚀和腐蚀产物。当腐蚀损伤严重并超过飞机或零件制造商规定的损伤限值时，该零件必须更换。以下各段讨论的是飞机表面和部件上腐蚀侵蚀的修复，这些部位的劣化尚未发展到需要对所涉零件返工或结构修理的程度。

清除腐蚀有几种标准方法。通常用来除腐蚀的方法是机械法和化学法。机械法包括用磨料垫、砂纸或金属绵手工打磨，以及使用磨料垫、砂轮、砂盘和磨料橡胶垫进行动力机械打磨、研磨和抛光。不过，所用方法取决于金属和腐蚀程度。

### 表面清洁与漆层去除

清除腐蚀也包括去除覆盖在被侵蚀或可疑区域上的表面涂层。为使剥漆化合物发挥最大效力，必须清除该区域的油脂、油、污物或防腐剂。这一预清洁步骤还有助于确定腐蚀蔓延的范围，因为剥漆操作应保持在完整暴露腐蚀损伤所必需的最小限度内。任何壁板上若腐蚀大面积蔓延，都要对整段进行完全处理。

清洁所用材料的类型取决于要清除的污物的性质。现代环境标准鼓励尽可能使用水基、无毒清洁化合物。在某些地方，当地或州法律可能要求使用此类产品，并禁止使用含挥发性有机化合物（VOC）的溶剂。在允许的地方，可使用干洗溶剂（P-D-680）去除油脂、油或软的防腐化合物。对于厚或已干硬的防腐剂的重度清除，还有其他溶剂乳化型化合物可供使用。

通用型水溶性剥漆剂可用于大多数场合。还有其他对飞机结构影响极小的除漆方法，这些方法被认为「环境友好」。

只要可行，任何大面积的化学除漆都应在室外（露天）进行，最好在阴凉处。如果必须在室内除漆，则必须保证充分通风。合成橡胶表面，包括飞机轮胎、织物和亚克力，都必须彻底保护，避免与除漆剂接触。使用除漆剂时必须小心，尤其是在燃气或水密接缝密封胶附近，因为剥漆剂往往会使这些密封胶软化并破坏其完整性。

应遮蔽任何可能使剥漆化合物进入飞机内部或关键空腔的开口。剥漆剂有毒，所含成分对皮肤和眼睛都有害。因此，应戴橡胶手套、耐酸材料围裙和护目镜。通用剥漆程序如下：

1. 用剥漆剂涂刷整个待剥区域，涂层厚度为 1/32 英寸至 1/16 英寸。任何漆刷都可作为令人满意的涂抹工具，只是刷毛会因除漆剂对粘合剂的作用而松脱，而且该刷子接触过除漆剂后不得再用于其他用途。

2. 让剥漆剂在表面停留足够长的时间，使漆层起皱并鼓起。这可能需要 10 分钟到数小时，取决于温度、湿度以及被去除漆层的状况。用饱蘸除漆剂的鬃刷擦洗表面，使仍附着在金属上的涂层进一步松脱。

3. 在漆层仍然牢固附着或剥漆剂已干的地方，视需要重新涂刷剥漆剂，并重复上述过程。只能使用非金属刮刀来帮助清除顽固的漆层。专用于剥漆的无纺磨料垫也可能有助于清除已松动的漆层。

4. 用水和扫帚、刷子或新的无纺磨料垫冲洗并擦洗表面，以去除松动的漆层和残留的剥漆剂。如果有水喷淋条件，就把低压至中压的水流直接喷在正在擦洗的区域上。如果有蒸汽清洁设备且区域足够大，可用该设备配合蒸汽清洁剂溶液完成清洁。对面积较小的区域，可使用任何能保证清洗区彻底冲洗的方法。处置剥下的残留物时，应注意遵守环境法规。

### 返工区域的整流或过渡

因腐蚀返工而产生的所有凹陷，都必须与周围表面整流或过渡平顺。整流可按下列方法进行：

1. 清除损伤区域的粗糙边缘和所有腐蚀。所有研磨出的凹坑都必须呈椭圆形，其长轴在机翼和水平安定面上沿展向，在机身上沿纵向，在垂直安定面上沿垂直方向。2. 在关键区域和高应力区域，清除腐蚀产物后残留的所有蚀坑都必须打磨过渡掉，以防止可能引起应力腐蚀开裂的应力集中。在非关键结构上，不必用喷砂法打磨过渡去除腐蚀产物后残留的蚀坑，因为那会造成不必要的金属去除。返工凹陷时，应打磨成平顺过渡的椭圆形凹坑，长深比为 20:1。在密集多蚀坑的区域，必须去除中间的材料，以减小表面不平整或波纹。在从铝结构中打磨去除腐蚀之前，应拆下钢制托板螺母和钢制紧固件。嵌入铝中的钢或铜颗粒会成为将来腐蚀的起点。打磨过程中必须清除所有腐蚀产物，以防止腐蚀再次发生。

## 3. 专业词汇

| 英文 | 词性 | 中文 | 本节语境 |
| --- | --- | --- | --- |
| corrosion damage | n.phr. | 腐蚀损伤 | 超过制造商限值时必须更换零件 |
| stripping compound | n.phr. | 剥漆化合物 | 除漆前须先去除油脂油污以保证效力 |
| volatile organic compound (VOC) | n.phr. | 挥发性有机化合物 | 部分地区的法规禁止使用含 VOC 的溶剂 |
| dry cleaning solvent | n.phr. | 干洗溶剂 | 原文给出规范号 P-D-680，用于去油脂 |
| solvent emulsion type | n.phr. | 溶剂乳化型 | 清除厚或干硬防腐剂时可用的另一类化合物 |
| water soluble stripper | n.phr. | 水溶性剥漆剂 | 通用型，适用于大多数剥漆场合 |
| seam sealant | n.phr. | 接缝密封胶 | 剥漆剂会使其软化、破坏其完整性 |
| acrylic | n. | 亚克力（丙烯酸材料） | 与轮胎、织物并列，须防除漆剂接触 |
| bristle brush | n.phr. | 鬃刷 | 蘸除漆剂擦洗表面，使涂层松脱 |
| nonmetallic scraper | n.phr. | 非金属刮刀 | 允许用来刮除顽固漆层的唯一工具类型 |
| fairing | n. | 整流、过渡平顺 | 把返工凹陷磨成与周围表面平顺过渡 |
| stress corrosion cracking | n.phr. | 应力腐蚀开裂 | 蚀坑造成应力集中后可能引发 |

## 4. 语法解析

### ① involve + 多个并列动名词宾语
**原句**：In general, any complete corrosion treatment involves cleaning and stripping of the corroded area, removing as much of the corrosion products as practicable, neutralizing any residual materials remaining in pits and crevices, restoring protective surface films, and applying temporary or permanent coatings or paint finishes.
**拆解**：主句 any complete corrosion treatment involves…；involves 后接五个并列的动名词短语作宾语：cleaning and stripping of…、removing as much…as practicable、neutralizing…remaining…、restoring…、applying…；removing 后的 as much…as practicable 是「尽可能多」的比较结构。
**要点**：involve 后接动名词，不能接不定式；五项之间用逗号分隔，最后一项前加 and；as much of the corrosion products as practicable 中 of 短语把 as much 限定在「腐蚀产物」上，不能写成 as many。remaining in pits and crevices 是现在分词作后置定语，等于 that remain。

### ② 过去分词短语作后置定语（limits set by…）
**原句**：When the corrosion damage is severe and exceeds the damage limits set by the aircraft or parts manufacturer, the part must be replaced.
**拆解**：when 引导时间状语从句，主语 the corrosion damage 带两个并列谓语 is severe 与 exceeds the damage limits；set by the aircraft or parts manufacturer 是过去分词短语作后置定语，修饰 limits；主句 the part must be replaced 为带情态动词的被动语态。
**要点**：过去分词作定语表示被动和已完成，set by… 相当于 which are set by…；主句用 must be replaced 表达强制性结论，与从句的「超过限值」构成条件—后果关系。注意 the aircraft or parts manufacturer 中的 or 表示「飞机或零件制造商」，即二者之一。

### ③ be an aid in doing + since 原因从句
**原句**：This preliminary cleaning operation is also an aid in determining the extent of the spread of the corrosion, since the stripping operation is held to the minimum consistent with full exposure of the corrosion damage.
**拆解**：主语 This preliminary cleaning operation，系动词 is，表语 an aid，in determining… 是介词短语说明「在哪方面有帮助」；since 引导原因状语从句，从句为被动结构 is held to the minimum，consistent with full exposure… 是形容词短语后置修饰 minimum。
**要点**：an aid in doing 中的 in 是介词，后接动名词，也可换用 an aid to doing；be held to the minimum 意为「被控制在最低限度」，to 表示程度；consistent with 是固定搭配，意为「与……相符、在……允许范围内」。

### ④ wherever 引导让步状语从句（省略形式）+ be to be done
**原句**：Wherever practicable, chemical paint removal from any large area is to be accomplished outside (in open air) and preferably in shaded areas.
**拆解**：Wherever practicable 是 wherever it is practicable 的省略形式，作让步/条件状语；主句主语 chemical paint removal from any large area，谓语 is to be accomplished 为「be + 不定式被动」；outside (in open air) 与 preferably in shaded areas 是两个并列的地点状语。
**要点**：wherever 引导的从句主语与主句一致且含 be 时可省略，只留形容词；be to be done 在规程类文本中表示「应当（被）做」，比 must be done 语气缓和；preferably 修饰整个地点状语，意为「最好在……」。

### ⑤ 祈使句 + that 定语从句 + permit…to do
**原句**：Mask off any opening that would permit the stripping compound to get into aircraft interiors or critical cavities.
**拆解**：Mask off any opening 为祈使句，Mask off 是「遮蔽、封住」的短语动词；that would permit… 是定语从句修饰 opening，从句中 permit 后接宾语 the stripping compound 和不定式 to get into… 作宾语补足语。
**要点**：permit sb/sth to do sth 意为「允许某人/某物做某事」，此处主语是物（开口），故译为「使剥漆化合物得以进入」；would 在此表示「可能会」，说明封堵的理由是潜在的后果，而非已发生的事实。

File: cards/general/ch08/06-corrosion-of-ferrous-metals.md
# Corrosion of Ferrous Metals

> 通用 Ch 08 · Corrosion of Ferrous Metals · 原文 PDF 第 340 页

## 1. 原文

One of the most familiar types of corrosion is ferrous oxide (rust), generally resulting from atmospheric oxidation of steel surfaces. Some metal-oxides protect the underlying base metal, but rust is not a protective coating in any sense of the word. Its presence actually promotes additional attack by attracting moisture from the air and acting as a catalyst for additional corrosion. If complete control of the corrosive attack is to be realized, all rust must be removed from steel surfaces.

Rust first appears on bolt heads, hold-down nuts, or other unprotected aircraft hardware. Its presence in these areas is generally not dangerous and has no immediate effect on the structural strength of any major components. The residue from the rust may also contaminate other ferrous components, promoting corrosion of those parts. The rust is indicative of a need for maintenance and of possible corrosive attack in more critical areas. It is also a factor in the general appearance of the equipment. When paint failures occur or mechanical damage exposes highly-stressed steel surfaces to the atmosphere, even the smallest amount of rusting is potentially dangerous in these areas and must be removed and controlled. Rust removal from structural components, followed by an inspection and damage assessment, must be done as soon as feasible.

### Mechanical Removal of Iron Rust

The most practicable means of controlling the corrosion of steel is the complete removal of corrosion products by mechanical means and restoring corrosion preventive coatings. Except on highly-stressed steel surfaces, the use of abrasive papers and compounds, small power buffers and buffing compounds, hand wire brushing, or steel wool are all acceptable cleanup procedures. However, it should be recognized that in any such use of abrasives, residual rust ACCEPTABLENOT ACCEPTABLE CROSS SECTION TOP VIEW TRUE PERSPECTIVE Location of corrosion pits Width of cleaned up area (10 times depth min)

The introduction of variations of the nonwoven abrasive pad has also increased the options available for the removal of surface rust. Flap wheels, pads intended for use with rotary or oscillating power tools, and hand-held nonwoven abrasive pads all can be used alone or with light oils to remove corrosion from ferrous components.

### Chemical Removal of Rust

As environmental concerns have been addressed in recent years, interest in noncaustic chemical rust removal has increased. A variety of commercial products that actively remove the iron oxide without chemically etching the base metal are available and can be considered for use. If at all possible, the steel part is removed from the airframe for treatment, as it can be nearly impossible to remove all residue. The use of any caustic rust removal product requires the isolation of the part from any nonferrous metals during treatment and probably inspection for proper dimensions.

Rough edges have been smoothed and all corrosion has been removed. However, depression has not been shaped.

Dish-out after blending usually remains in the bottom of small pits and other crevices. It is practically impossible to remove all corrosion products by abrasive or polishing methods alone. As a result, once a part cleaned in such a manner has rusted, it usually corrodes again more easily than it did the first time.

### Chemical Surface Treatment of Steel

There are approved methods for converting active rust to phosphates and other protective coatings. Other commercial preparations are effective rust converters where tolerances are not critical and where thorough rinsing and neutralizing of residual acid is possible. These situations are generally not applicable to assembled aircraft, and the use of chemical Damage removed and surface smoothed with shallow elliptical dish-out Bottom of depression after corrosion removal Corrosion damage before removal LONGITUDINAL TRANSVERSE 5D MIN 10D MIN inhibitors on installed steel parts is not only undesirable, but also very dangerous. The danger of entrapment of corrosive solutions and the resulting uncontrolled attack, that could occur when such materials are used under field conditions, outweigh any advantages to be gained from their use.

Length of cleaned up area (20 times depth min) Depth of cleaned up of corrosion LONGITUDINAL CORROSION DAMAGE BEFORE REWORK Pit has been cleaned up to the extent that all loose corrosion products have been removed.

### Removal of Corrosion from Highly Stressed Steel Parts

Any corrosion on the surface of a highly-stressed steel part is potentially dangerous, and the careful removal of corrosion products is required. Surface scratches or change in surface structure from overheating can also cause sudden failure of these parts. Corrosion products must be removed by careful processing, using mild abrasive papers, such as rouge or fine grit aluminum oxide or fine buffing compounds on cloth buffing wheels. Nonwoven abrasive pads can also be used. It is essential that steel surfaces not be overheated during buffing. After careful removal of surface corrosion, reapply protective paint finishes immediately. The use of chemical corrosion removers is prohibited without engineering authorization, because high-strength steel parts are subject to hydrogen embrittlement.

## 2. 中文翻译

最常见的腐蚀类型之一是氧化铁（锈），它通常由钢表面的大气氧化引起。有些金属氧化物能保护下方的基体金属，但锈无论如何都算不上保护层。锈的存在实际上会促进进一步侵蚀：它从空气中吸收水分，并充当进一步腐蚀的催化剂。如果要实现对腐蚀侵蚀的完全控制，就必须把所有的锈从钢表面清除干净。

锈最先出现在螺栓头、固定螺母或其他未受保护的飞机五金件上。锈出现在这些部位通常并不危险，对任何主要部件的结构强度也没有直接影响。锈的残渣还可能污染其他黑色金属部件，促使那些零件发生腐蚀。锈表明需要进行维护，也表明更关键的部位可能存在腐蚀侵蚀。它还是影响设备总体外观的一个因素。当漆层失效或机械损伤使高应力钢表面暴露于大气时，这些部位即使只有极少量的锈也是潜在危险的，必须予以清除并加以控制。结构件除锈后，必须尽快进行检查和损伤评估。

### 铁锈的机械清除

控制钢腐蚀最实际可行的手段，是用机械方法完全清除腐蚀产物，并恢复防腐蚀涂层。除高应力钢表面外，使用砂纸和研磨膏、小型电动抛光机与抛光膏、手工钢丝刷或钢丝绵，都是可接受的清理方法。然而，应当认识到，在任何此类使用磨料的过程中，残留的锈。图内标注：可接受、不可接受；剖面图、俯视图、真实透视；腐蚀坑的位置；清理区宽度至少为腐蚀深度的 10 倍。

无纺磨料垫各种变型的出现，也为清除表面锈提供了更多选择。翼片轮、配用于旋转式或摆动式电动工具的磨料垫，以及手持无纺磨料垫，都可以单独使用，或配合轻质油使用，以清除黑色金属部件的腐蚀。

### 锈的化学清除

近年来随着环境问题受到重视，人们对非苛性化学除锈的兴趣有所增加。市场上有多种能主动去除氧化铁而不会对基体金属产生化学蚀刻的商品可供选用。只要有可能，就应把钢件从机体上拆下再行处理，因为要把残留物完全清除几乎是不可能的。使用任何苛性除锈产品时，都要求在处理期间把该零件与所有非铁金属隔离，并且很可能还要检查尺寸是否合适。

图注：毛边已打磨平滑、腐蚀已全部清除，但凹坑尚未整形。

研磨后的小凹坑通常仍留在小蚀坑及其他缝隙的底部。仅靠磨料或抛光方法，实际上不可能清除全部腐蚀产物。因此，零件一旦用这种方式清理过后又生了锈，通常比第一次更容易再次腐蚀。

### 钢的化学表面处理

有一些经批准的方法可以把活性锈转化为磷酸盐和其他防护涂层。其他商品化制剂在公差要求不严、并且能够对残留酸彻底冲洗和中和的情况下，是有效的锈转化剂。这些情形一般并不适用于组装好的飞机，而且在已安装的钢件上使用化学缓蚀剂不仅不可取，而且非常危险。在野外条件下使用此类材料时，可能发生腐蚀性溶液滞留以及由此引起的失控侵蚀，这种危险超过使用它们可能带来的任何好处。图内标注：已去除损伤并用浅椭圆凹坑整平表面、去除腐蚀后凹坑底部、去除前的腐蚀损伤、纵向、横向、最小 5D、最小 10D。

图内标注：清理区长度至少为腐蚀深度的 20 倍、清理后的腐蚀深度；纵向；返工前的腐蚀损伤；凹坑已清理到所有疏松腐蚀产物都被去除的程度。

### 高应力钢件的腐蚀清除

高应力钢件表面的任何腐蚀都是潜在危险的，必须小心清除腐蚀产物。表面划痕或因过热引起的表面组织变化，也会导致这类零件突然失效。必须小心地清除腐蚀产物，使用细磨料纸，如抛光红粉或细粒度氧化铝，或在布抛光轮上使用细抛光膏。也可以使用无纺磨料垫。抛光时不得使钢表面过热，这一点至关重要。小心清除表面腐蚀后，应立即重新涂覆防护漆层。未经工程批准，不得使用化学除锈剂，因为高强度钢件易发生氢脆。

## 3. 专业词汇

| 英文 | 词性 | 中文 | 本节语境 |
| --- | --- | --- | --- |
| ferrous oxide | n.phr. | 氧化铁 | 原文括号注明即 rust（锈），钢的大气氧化产物 |
| catalyst | n. | 催化剂 | 锈本身促进进一步腐蚀，起催化作用 |
| nonwoven abrasive pad | n.phr. | 无纺磨料垫 | 除锈的新选择，可手持或配电动工具 |
| flap wheel | n.phr. | 翼片轮 | 可单独或配合轻质油除锈的研磨工具 |
| noncaustic | adj. | 非苛性的 | 近年受重视的化学除锈剂类型，不腐蚀基体金属 |
| etch | v. | 蚀刻、化学腐蚀 | 指化学品对基体金属的侵蚀，除锈剂应避免 |
| phosphate | n. | 磷酸盐 | 活性锈可转化为磷酸盐防护涂层 |
| rust converter | n.phr. | 锈转化剂 | 把锈转为稳定涂层的商品化制剂 |
| neutralize | v. | 中和 | 冲洗残留酸时必须做的步骤 |
| buffing compound | n.phr. | 抛光膏 | 配布抛光轮清除高应力钢件表面腐蚀 |
| hydrogen embrittlement | n.phr. | 氢脆 | 高强度钢禁用化学除锈剂的原因 |
| engineering authorization | n.phr. | 工程批准 | 使用化学除锈剂前必须取得的授权 |

## 4. 语法解析

### ① in any sense of the word：强调「无论如何都算不上」
**原句**：Some metal-oxides protect the underlying base metal, but rust is not a protective coating in any sense of the word.
**拆解**：but 连接两个并列分句：前句主语 Some metal-oxides，谓语 protect，宾语 the underlying base metal；后句为主系表结构，in any sense of the word 是介词短语作状语，加强否定语气，the word 回指 coating 一词。
**要点**：in any sense of the word 是固定表达，意近「无论如何、从任何意义上讲」，常与否定连用；underlying 意为「下方的、潜在的」，此处指「下面的」基体金属，不能译成「潜在的」。

### ② by + 动名词并列：表示手段
**原句**：Its presence actually promotes additional attack by attracting moisture from the air and acting as a catalyst for additional corrosion.
**拆解**：主语 Its presence，谓语 promotes，宾语 additional attack；by 后接两个并列动名词短语 attracting moisture from the air 与 acting as a catalyst for additional corrosion，说明「如何」促进腐蚀；act as 意为「充当」。
**要点**：by 表示方式、手段，后接动名词；两个并列的 V-ing 共用一个 by，第二个不再重复 by；promote 后直接跟名词，不接 to do。

### ③ If + be to do 被动：表示「若要实现」
**原句**：If complete control of the corrosive attack is to be realized, all rust must be removed from steel surfaces.
**拆解**：if 引导条件状语从句，主语 complete control of the corrosive attack，谓语 is to be realized 为「be + 不定式被动」；主句 all rust must be removed from steel surfaces 为带情态动词的被动语态。
**要点**：be to do 在条件从句中表示「想要、计划要实现」，is to be realized 即「若要被实现」；主句用 must 表达强制性要求，条件从句用现在时表将来，是技术文本的标准搭配。

### ④ 并列条件从句 + 主句并列谓语
**原句**：When paint failures occur or mechanical damage exposes highly-stressed steel surfaces to the atmosphere, even the smallest amount of rusting is potentially dangerous in these areas and must be removed and controlled.
**拆解**：when 引导时间状语从句，内部由 or 连接两个各有主谓的分句：paint failures occur 与 mechanical damage exposes…to the atmosphere；主句主语 the smallest amount of rusting，带两个并列谓语 is potentially dangerous 与 must be removed and controlled。
**要点**：or 连接的两个分句各有独立主语和谓语，不能共用主语；expose…to…是「使……暴露于……」的固定搭配；主句两个谓语一个用系表结构、一个用被动，共用一个主语，是手册中常见的并列写法。

### ⑤ It is essential that + 虚拟语气（should 省略）
**原句**：It is essential that steel surfaces not be overheated during buffing.
**拆解**：It 为形式主语，真正的主语是 that 从句；从句中谓语用「(should) + 动词原形」，此处否定形式 not be overheated 直接由 not + 动词原形构成；during buffing 为时间状语。
**要点**：essential、necessary、important、imperative 等形容词后的 that 从句要用虚拟语气，should 常省略，因此出现 not be 而不是 is not；被动形式即 (should) not be + 过去分词。同类还有 It is required that the part be replaced。

### ⑥ 平行结构：主语 + be + 名词性并列成分
**原句**：The most practicable means of controlling the corrosion of steel is the complete removal of corrosion products by mechanical means and restoring corrosion preventive coatings.
**拆解**：主语 The most practicable means of controlling the corrosion of steel（of 短语作后置定语）；系动词 is 后接两个并列的表语成分：名词短语 the complete removal of corrosion products by mechanical means 与动名词短语 restoring corrosion preventive coatings。
**要点**：并列成分形式上不完全对等（名词短语 + 动名词）在技术文本中常见，但语义上都是「做某事」；restoring 与前面的 removal 呼应，说明除锈之后还要恢复涂层，两个动作缺一不可。
