Repository: LeoChilfen/AMT-Handbook

# 学习卡片 · Study Cards

按「手册的每一节」拆出来的学习卡片。每张卡对应手册里一段红色标题小节：
从该标题之后开始，到下一个标题之前结束的**全部原文**，配三块学习内容。

## 卡片长什么样

```markdown

# Shop Safety

> 通用 Ch 01 · Shop Safety · 原文 PDF 第 23 页

## 1. 原文                 ← 手册英文原文，逐段保留（禁止改写）

## 2. 中文翻译             ← 与原文自然段一一对应的专业翻译

## 3. 专业词汇             ← 表格：英文 | 词性 | 中文 | 本节语境（4~9 条）

## 4. 语法解析             ← 2~4 个语法点，每个含 原句 / 拆解 / 要点
```

样板：`cards/general/ch01/01-shop-safety.md`。

## 目录结构

```
cards/
  general/ch01/01-shop-safety.md
  general/ch01/02-physiological-safety.md
  ...
```

`<序号>-<标题 slug>.md`，序号即本节在该章目录（TOC）中的先后顺序。

File: cards/general/ch08/07-corrosion-of-aluminum-and-aluminum-alloys.md
# Corrosion of Aluminum & Aluminum Alloys

> 通用 Ch 08 · Corrosion of Aluminum & Aluminum Alloys · 原文 PDF 第 342 页

## 1. 原文

Aluminum and aluminum alloys are the most widely used material for aircraft construction. Aluminum appears high in the electro-chemical series of elements and corrodes very easily. However, the formation of a tightly-adhering oxide film offers increased resistance under most corrosive conditions. Most metals in contact with aluminum form couples that undergo galvanic corrosion attack. The alloys of aluminum are subject to pitting, intergranular corrosion, and intergranular stress corrosion cracking. In some cases, the corrosion products of metal in contact with aluminum are corrosive to aluminum. Therefore, aluminum and its alloys must be cleaned and protected.

Corrosion on aluminum surfaces is usually quite obvious, since the products of corrosion are white and generally more voluminous than the original base metal. Even in its early stages, aluminum corrosion is evident as general etching, pitting, or roughness of the aluminum surfaces.

NOTE: Aluminum alloys commonly form a smooth surface oxidation that is from 0.001" to 0.0025" thick. This is not considered detrimental. The coating provides a hard-shell barrier to the introduction of corrosive elements. Such oxidation is not to be confused with the severe corrosion discussed in this paragraph.

General surface attack of aluminum penetrates relatively slowly, but speeds up in the presence of dissolved salts. Considerable attack can usually take place before serious loss of structural strength develops.

At least three forms of attack on aluminum alloys are particularly serious: the penetrating pit-type corrosion through the walls of aluminum tubing, stress-corrosion cracking of materials under sustained stress, and intergranular corrosion, which is characteristic of certain improperly heat- treated aluminum alloys.

In general, corrosion of aluminum can be more effectively treated in place compared to corrosion occurring on other structural materials used in aircraft. Treatment includes the mechanical removal of as much of the corrosion products as practicable and the inhibition of residual materials by chemical means, followed by the restoration of permanent surface coatings.

### Treatment of Unpainted Aluminum Surfaces

Relatively pure aluminum has considerably more corrosion resistance when compared with the stronger aluminum alloys. To take advantage of this characteristic, a thin coating of relatively pure aluminum is applied over the base aluminum alloy. The protection obtained is good and the pure-aluminum clad surface, commonly called “Alclad,” can be maintained in a polished condition. In cleaning such surfaces, however, care must be taken to prevent staining and marring of the exposed aluminum. More important from a protection standpoint, avoid unnecessary mechanical removal of the protective Alclad layer and the exposure of the more susceptible aluminum alloy base material. A typical aluminum corrosion treatment sequence follows:

1. Remove oil and surface dirt from the aluminum surface using any suitable mild cleaner. Use caution when choosing a cleaner. Many commercial consumer products are actually caustic enough to induce corrosion if trapped between aluminum lap joints. Choose a neutral pH product.

2. Hand polish the corroded areas with fine abrasives or with metal polish. Metal polish intended for use on clad aluminum aircraft surfaces must not be used on anodized aluminum, since it is abrasive enough to actually remove the protective anodized film. It effectively removes stains and produces a highly polished, lasting surface on unpainted Alclad. If a surface is particularly difficult to clean, a cleaner and brightener compound for aluminum can be used before polishing to shorten the time and lessen the effort necessary to get a clean surface.

3. Treat any superficial corrosion present using an inhibitive wipe down material. An alternate treatment is processing with a solution of sodium dichromate and chromium trioxide. Allow these solutions to remain on the corroded area for 5 to 20 minutes, and then remove the excess by rinsing and wiping the surface dry with a clean cloth.

4. Overcoat the polished surfaces with waterproof wax.

Aluminum surfaces that are to be subsequently painted can be exposed to more severe cleaning procedures and can also be given more thorough corrective treatment prior to painting. The following sequence is generally used:

1. Thoroughly clean the affected surfaces of all soil and grease residues prior to processing. Any general aircraft cleaning procedure may be used.

2. If residual paint film remains, strip the area to be treated. Procedures for the use of paint removers and the precautions to observe were previously mentioned in this chapter under “Surface Cleaning and Paint Removal.”

3. Treat superficially corroded areas with a 10 percent solution of chromic acid and sulfuric acid. Apply the solution by swab or brush. Scrub the corroded area with the brush while it is still damp. While chromic acid is a good inhibitor for aluminum alloys, even when corrosion products have not been completely removed, it is important that the solution penetrate to the bottom of all pits and underneath any corrosion that may be present. Thorough brushing with a stiff fiber brush loosens or removes most existing corrosion and assures complete penetration of the inhibitor into crevices and pits. Allow the chromic acid to remain in place for at least 5 minutes, and then remove the excess by flushing with water or wiping with a wet cloth. There are several commercial chemical surface treatment compounds similar to the type described above that may also be used.

4. Dry the treated surface and restore recommended permanent protective coatings, as required in accordance with the aircraft manufacturer’s procedures. Restoration of paint coatings must immediately follow any surface treatment performed. In any case, make sure that corrosion treatment is accomplished or is reapplied on the same day that paint refinishing is scheduled.

### Treatment of Anodized Surfaces

As previously stated, anodizing is a common surface treatment of aluminum alloys. When this coating is damaged in service, it can only be partially restored by chemical surface treatment. Therefore, avoid destruction of the oxide film in the unaffected area when performing any corrosion correction of anodized surfaces. Do not use steel wool or steel wire brushes. Do not use severe abrasive materials.

Nonwoven abrasive pads have generally replaced aluminum wool, aluminum wire brushes, or fiber bristle brushes as the tools used for cleaning corroded anodized surfaces. Care must be exercised in any cleaning process to avoid unnecessary breaking of the adjacent protective film. Take every precaution to maintain as much of the protective coating as practicable. Otherwise, treat anodized surfaces in the same manner as other aluminum finishes. Chromic acid and other inhibitive treatments can be used to restore the oxide film.

### Treatment of Intergranular Corrosion in Heat‑Treated Aluminum Alloy Surfaces

As previously described, intergranular corrosion is an attack along grain boundaries of improperly or inadequately heat- treated alloys, resulting from precipitation of dissimilar constituents following heat-treatment. In its most severe form, actual lifting of metal layers (exfoliation) occurs.

More severe cleaning is a must when intergranular corrosion is present. The mechanical removal of all corrosion products and visible delaminated metal layers must be accomplished to determine the extent of the destruction and to evaluate the remaining structural strength of the component. Corrosion depth and removal limits have been established for some aircraft. Any loss of structural strength must be evaluated prior to repair or replacement of the part. If the manufacturer’s limits do not adequately address the damage, a designated engineering representative (DER) can be brought in to assess the damage.

## 2. 中文翻译

铝和铝合金是飞机制造中使用最广泛的材料。铝在元素的电化学序列中位置靠前，很容易腐蚀。不过，牢固附着的氧化膜的形成，使铝在大多数腐蚀条件下具有更高的耐蚀性。与铝接触的大多数金属都会与之构成电偶，从而受到电偶腐蚀。铝合金易发生点蚀、晶间腐蚀和晶间应力腐蚀开裂。在某些情况下，与铝接触的金属的腐蚀产物对铝有腐蚀性。因此，必须对铝及其合金进行清洁和保护。

铝表面上的腐蚀通常相当明显，因为腐蚀产物是白色的，而且体积一般比原来的基体金属大。即使在初期，铝腐蚀也表现为表面的普遍蚀刻、点蚀或粗糙。

注：铝合金通常形成一层光滑的表面氧化膜，厚度为 0.001 英寸至 0.0025 英寸。这不算有害。该膜层提供了一道坚硬的屏障，可阻止腐蚀性元素侵入。不要把这种氧化与本节所讨论的严重腐蚀混为一谈。

铝的一般表面侵蚀进展相对缓慢，但在有溶解盐存在时会加快。通常要发生相当程度的侵蚀之后，结构强度才会严重下降。

铝合金至少有三类侵蚀特别严重：穿透铝管管壁的点蚀型腐蚀、在持续应力下发生的应力腐蚀开裂，以及晶间腐蚀——后者是某些热处理不当的铝合金的典型特征。

总的来说，与其他飞机制造用结构材料上的腐蚀相比，铝的腐蚀通常可以更有效地就地进行处理。处理包括用机械方法尽可能多地清除腐蚀产物、用化学手段抑制残留物，然后恢复永久性表面涂层。

### 未涂漆铝表面的处理

与强度更高的铝合金相比，较纯的铝耐蚀性要强得多。为利用这一特性，在基体铝合金上包覆一层薄薄的较纯铝。所获得的保护效果很好，这种纯铝包覆表面通常称为「铝包铝」（Alclad），可保持抛光状态。不过在清洁此类表面时必须小心，防止暴露的铝产生污斑和擦伤。从防护角度看更重要的是：避免不必要地用机械方法去除保护性的铝包铝层，从而使更易腐蚀的铝合金基体材料暴露出来。典型的铝腐蚀处理顺序如下：

1. 用任何合适的温和清洁剂去除铝表面上的油和表面污物。选择清洁剂时要小心。许多市售日用产品实际上碱性足够强，若滞留在铝的搭接缝中就会引发腐蚀。请选用 pH 中性的产品。

2. 用细磨料或金属抛光剂手工抛光腐蚀区域。用于包铝铝合金飞机表面的金属抛光剂不得用于阳极氧化铝，因为它磨蚀性足够强，会真的磨掉保护性的阳极氧化膜。它能有效去除污斑，并在未涂漆的铝包铝表面形成高度抛光而持久的表面。如果某个表面特别难清洁，可在抛光前使用铝用清洁增亮剂，以缩短时间、减少获得洁净表面所需的力气。

3. 用抑制性擦拭材料处理现有的任何表面腐蚀。另一种处理方法是使用重铬酸钠和三氧化铬溶液处理。让这些溶液在腐蚀区域停留 5 至 20 分钟，然后用水冲洗并用干净布擦干表面，以去除多余的溶液。

4. 在抛光表面上涂覆防水蜡。

铝表面若随后要涂漆，可以承受更强烈的清洁程序，也可以在涂漆前进行更彻底的矫正处理。一般使用下列顺序：

1. 在处理前彻底清除受影响表面上的所有污物和油脂残留。可使用任何通用的飞机清洁程序。

2. 如果仍有残余漆膜，应剥除待处理区域。使用除漆剂的方法和应遵守的注意事项已在本章前面「表面清洁与漆层去除」中提及。

3. 用 10% 的铬酸和硫酸溶液处理表面腐蚀区域。用棉纱或刷子涂施该溶液。趁腐蚀区域仍然潮湿时用刷子刷洗。虽然即使腐蚀产物尚未完全清除，铬酸对铝合金也是良好的抑制剂，但重要的是溶液要渗到所有蚀坑底部以及可能存在的任何腐蚀层下面。用刚硬纤维刷彻底刷洗可以松动或去除大多数现有腐蚀，并确保抑制剂完全渗入缝隙和蚀坑。让铬酸至少停留 5 分钟，然后用水冲洗或用湿布擦拭以去除多余的溶液。还有几种与上述类型类似的商品化化学表面处理剂也可使用。

4. 干燥处理过的表面，并按飞机制造商程序的要求恢复推荐的永久性防护涂层。任何表面处理后都必须立即恢复漆层。无论如何，都要确保腐蚀处理在预定重新涂漆的同一天完成或重新施加。

### 阳极氧化表面的处理

如前所述，阳极氧化是铝合金常用的表面处理方法。当这层膜在使用中受损时，只能通过化学表面处理得到部分恢复。因此，对阳极氧化表面进行任何腐蚀矫正时，都要避免破坏未受影响区域的氧化膜。不得使用钢丝绵或钢丝刷。不得使用强磨蚀材料。

无纺磨料垫已普遍取代铝绵、铝丝刷或纤维鬃刷，成为清洁已腐蚀阳极氧化表面的工具。在任何清洁过程中都必须小心，避免不必要地破坏相邻的保护膜。要采取一切预防措施，尽可能多地保留防护涂层。除此之外，阳极氧化表面按其他铝表面涂层同样的方式处理。可用铬酸和其他抑制性处理来恢复氧化膜。

### 热处理铝合金表面晶间腐蚀的处理

如前所述，晶间腐蚀是沿热处理不当或热处理不足的合金晶界发生的侵蚀，起因是热处理后异种成分的析出。在最严重的情况下，实际会出现金属层的分层翘起（剥落腐蚀）。

存在晶间腐蚀时，必须进行更彻底的清洁。必须用机械方法清除所有腐蚀产物和可见的分层金属层，以确定破坏的程度并评估部件剩余的结构强度。某些飞机已确定腐蚀深度和清除限值。在修理或更换零件之前，必须评估任何结构强度的损失。如果制造商的限值不足以涵盖该损伤，可请指定工程代表（DER）来评估损伤。

## 3. 专业词汇

| 英文 | 词性 | 中文 | 本节语境 |
| --- | --- | --- | --- |
| electro-chemical series | n.phr. | 电化学序列 | 铝在其中位置靠前，所以容易腐蚀 |
| oxide film | n.phr. | 氧化膜 | 牢固附着时可显著提高铝的耐蚀性 |
| pitting | n. | 点蚀 | 铝合金三类严重侵蚀形式之一 |
| intergranular corrosion | n.phr. | 晶间腐蚀 | 沿晶界发生的侵蚀，热处理不当的合金特有 |
| intergranular stress corrosion cracking | n.phr. | 晶间应力腐蚀开裂 | 持续应力下沿晶界扩展的裂纹 |
| alclad | n. | 铝包铝 | 纯铝包覆在铝合金表面的商品名，可保持抛光态 |
| anodized | adj. | 阳极氧化的 | 其膜层受损后只能靠化学处理部分恢复 |
| lap joint | n.phr. | 搭接缝 | 清洁剂滞留其中会引发腐蚀，故选 pH 中性 |
| brightener | n. | 增亮剂 | 难清洁表面在抛光前使用，可缩短工时 |
| chromium trioxide | n.phr. | 三氧化铬 | 与重铬酸钠配合用于处理表面腐蚀 |
| grain boundary | n.phr. | 晶界 | 晶间腐蚀沿其扩展，是本节关键词 |
| exfoliation | n. | 剥落腐蚀 | 晶间腐蚀最严重时的金属层翘起形态 |

## 4. 语法解析

### ① appear 作系动词 + 并列谓语
**原句**：Aluminum appears high in the electro-chemical series of elements and corrodes very easily.
**拆解**：主语 Aluminum 带两个并列谓语：appears high in the electro-chemical series of elements（appear 为系动词，high in… 是表语性质的介词短语）与 corrodes very easily（实义动词 corrode + 副词状语）。
**要点**：appear 在此不是「出现」而是「显得、位于」，属系动词用法，后接形容词或介词短语，不能加 to be 之外的不定式；high in the series 译为「在序列中位置靠前」，不能直译「高」；两个谓语共用一个主语，时态一致用一般现在时。

### ② 过去分词短语作定语与插入语
**原句**：The protection obtained is good and the pure-aluminum clad surface, commonly called “Alclad,” can be maintained in a polished condition.
**拆解**：and 连接两个分句：前句主语 The protection，obtained 为过去分词作后置定语；后句主语 the pure-aluminum clad surface，逗号间 commonly called “Alclad,” 是过去分词短语作插入性定语，说明该表面的俗称；谓语 can be maintained 为带情态动词的被动语态。
**要点**：单个过去分词作定语须后置（the protection obtained = the protection that is obtained）；插入的过去分词短语前后都用逗号，可还原为非限制性定语从句 which is commonly called “Alclad”；clad 是 clothe 的过去分词，意为「包覆的」，此处作复合形容词的一部分。

### ③ enough to do + if 引导的省略从句
**原句**：Many commercial consumer products are actually caustic enough to induce corrosion if trapped between aluminum lap joints.
**拆解**：主句为主系表结构，caustic enough to induce corrosion 中 enough 后接不定式表示结果；if trapped between aluminum lap joints 是 if they are trapped… 的省略形式，作条件状语。
**要点**：enough 修饰形容词时必须后置，即 adj. + enough to do，不能写成 enough caustic；if 从句省略的条件同样是「主语与主句一致 + 谓语含 be」，此处主句主语是 products，从句还原为 if they are trapped；caustic 在此指「碱性强、有腐蚀性的」。

### ④ 冒号列举 + which 引导的非限制性定语从句
**原句**：At least three forms of attack on aluminum alloys are particularly serious: the penetrating pit-type corrosion through the walls of aluminum tubing, stress-corrosion cracking of materials under sustained stress, and intergranular corrosion, which is characteristic of certain improperly heat-treated aluminum alloys.
**拆解**：主句 At least three forms of attack on aluminum alloys are particularly serious；冒号后并列三项具体形式，最后一项 intergranular corrosion 后带非限制性定语从句 which is characteristic of…，which 指代 intergranular corrosion。
**要点**：冒号用于「总说—分说」，冒号后可以是名词短语列举，不必是完整句子；非限制性定语从句用逗号隔开，不能用 that 替换 which；be characteristic of 意为「是……的特征」，主语是被说明的对象。

### ⑤ care must be taken to do：被动 + 不定式
**原句**：In cleaning such surfaces, however, care must be taken to prevent staining and marring of the exposed aluminum.
**拆解**：In cleaning such surfaces 是介词短语作时间/范围状语，however 为插入的转折副词；主句 care must be taken 为被动语态，to prevent staining and marring of the exposed aluminum 是不定式作目的状语，prevent 后接两个并列动名词。
**要点**：take care to do 变被动后成为 care must be taken to do，是技术文本的高频套语，意为「必须注意做某事」；prevent 后接动名词而非不定式；staining and marring 是并列动名词，均带 -ing，注意 mar 变 marring 需双写 r。

File: cards/general/ch08/08-corrosion-of-magnesium-alloys.md
# Corrosion of Magnesium Alloys

> 通用 Ch 08 · Corrosion of Magnesium Alloys · 原文 PDF 第 344 页

## 1. 原文

Magnesium is the most chemically active of the metals used in aircraft construction and is the most difficult to protect. When a failure in the protective coating does occur, the prompt and complete correction of the coating failure is imperative if serious structural damage is to be avoided. Magnesium attack is probably the easiest type of corrosion to detect in its early stages, since magnesium corrosion products occupy several times the volume of the original magnesium metal destroyed. The beginning of attack shows as a lifting of the paint film and white spots on the magnesium surface. These rapidly develop into snow-like mounds or even “white whiskers.” Reprotection involves the removal of corrosion products, the partial restoration of surface coatings by chemical treatment, and a reapplication of protective coatings.

### Treatment of Wrought Magnesium Sheet & Forgings

Magnesium skin corrosion usually occurs around edges of skin panels, underneath washers, or in areas physically damaged by shearing, drilling, abrasion, or impact. If the skin section can be removed easily, do so to assure complete inhibition and treatment. If insulating washers are involved, loosen screws sufficiently to permit brush treatment of the magnesium under the insulating washer. Complete mechanical removal of corrosion products is to be practiced insofar as practicable. Limit such mechanical cleaning to the use of stiff, hog bristle brushes and similar nonmetallic cleaning tools (including nonwoven abrasive pads), particularly if treatment is to be performed under field conditions. Like aluminum, under no circumstances are steel or aluminum tools; steel, bronze, or aluminum wool; or other cleaning abrasive pads used on different metal surfaces to be used in cleaning magnesium. Any entrapment of particles from steel wire brushes or steel tools, or contamination of treated surfaces by dirty abrasives, can cause more trouble than the initial corrosive attack. Corroded magnesium may generally be treated as follows:

1. Clean and strip the paint from the area to be treated. Paint stripping procedures were discussed earlier in this chapter and are also addressed in FAA AC 43.13-1, Acceptable Methods, Techniques, and Practices— Aircraft Inspection and Repair.

2. Use a stiff, hog-bristle brush or nonwoven abrasive pad to break loose and remove as much of the corrosion products as practicable. Steel wire brushes, carborundum abrasives, or steel cutting tools must not be used.

3. Treat the corroded area liberally with a chromic acid solution that sulfuric acid has been added to. Work the solution into pits and crevices by brushing the area while still wet with chromic acid, again using a nonmetallic brush.

4. Allow the chromic acid to remain in place for 5 to 20 minutes before wiping up the excess with a clean, damp cloth. Do not allow the excess solution to dry and remain on the surface, as paint lifting is caused by such deposits.

5. As soon as the surfaces are dry, restore the original protective paint.

### Treatment of Installed Magnesium Castings

Magnesium castings, in general, are more porous and prone to penetrating attack than wrought magnesium skins. For all practical purposes, however, treatment is the same for all magnesium areas. Engine cases, bellcranks, fittings, numerous covers, plates, and handles are the most common magnesium castings.

When attack occurs on a casting, the earliest practicable treatment is required if dangerous corrosive penetration is to be avoided. In fact, engine cases submerged in saltwater overnight can be completely penetrated. If it is at all practicable, separate parting surfaces to effectively treat the existing attack and prevent its further progress. The same general treatment sequence in the preceding paragraph for magnesium skin is to be followed.

If extensive removal of corrosion products from a structural casting is involved, a decision from the manufacturer may be necessary to evaluate the adequacy of structural strength remaining. Specific structural repair manuals usually include dimensional tolerance limits for critical structural members and must be referred to if any question of safety is involved.

## 2. 中文翻译

镁是飞机制造所用金属中化学活性最强的，也是最难防护的。当防护涂层确实出现失效时，如果要避免严重的结构损伤，就必须立即、彻底地修复涂层失效。镁受到侵蚀在初期大概是最容易探测的腐蚀类型，因为镁的腐蚀产物所占的体积是所破坏的原始镁金属体积的好几倍。侵蚀开始时表现为漆膜鼓起和镁表面出现白点，这些会迅速发展成雪堆状的凸起，甚至长出「白须」。重新防护包括清除腐蚀产物、通过化学处理部分恢复表面涂层，以及重新施加防护涂层。

### 变形镁合金板材与锻件的处理

镁蒙皮的腐蚀通常发生在蒙皮板的边缘周围、垫圈下面，或受剪切、钻孔、磨损或撞击造成物理损伤的区域。如果蒙皮段容易拆下，就把它拆下，以确保完全抑制腐蚀并完成处理。如果涉及绝缘垫圈，应把螺钉松开到足以在绝缘垫圈下方对镁进行刷涂处理的程度。应尽可能对腐蚀产物进行完全的机械清除。要把这种机械清理限制在刚硬猪鬃刷及类似非金属清理工具（包括无纺磨料垫）的使用范围内，在野外条件下进行处理时尤其如此。与铝一样，在任何情况下都不得用钢制或铝制工具、钢丝绵、青铜绵或铝绵，或其他曾用于其他金属表面的清理磨料垫来清洁镁。钢刷或钢制工具造成的颗粒嵌入，或脏磨料对已处理表面的污染，都可能比最初的腐蚀侵蚀带来更多麻烦。已腐蚀的镁通常可按下述方法处理：

1. 清洁并剥去待处理区域的漆层。剥漆程序已在本章前面讨论过，FAA AC 43.13-1《可接受的方法、技术和实践——飞机检查与修理》中也有论述。

2. 用刚硬猪鬃刷或无纺磨料垫把腐蚀产物尽量打松并清除。不得使用钢丝刷、碳化硅磨料或钢制切削工具。

3. 用已加入硫酸的铬酸溶液充分地处理腐蚀区域。趁铬酸仍湿润时刷洗该区域，把溶液揉进蚀坑和缝隙中，同样要使用非金属刷。

4. 让铬酸在表面停留 5 至 20 分钟，然后用干净的湿布擦去多余的溶液。不得让多余的溶液干燥后留在表面上，因为此类沉积物会引起漆膜起层。

5. 表面一干，就立即恢复原有的防护漆。

### 已装机镁铸件的处理

镁铸件一般比变形镁蒙皮更多孔，也更易受到穿透性侵蚀。不过，就所有实际用途而言，所有镁区域的处理方法都是相同的。发动机机匣、摇臂、接头、各种盖板、板和手柄是最常见的镁铸件。

铸件上出现侵蚀时，如果要避免危险的腐蚀穿透，就必须尽早进行实际可行的处理。事实上，浸在盐水中过夜的发动机机匣可能被完全穿透。只要实际可行，就应分开贴合面，以便有效处理现有的侵蚀并防止其进一步发展。应遵循上一段所述镁蒙皮的同一通用处理顺序。

如果涉及从结构铸件上大量清除腐蚀产物，可能需要制造商作出判断，以评估剩余的结构强度是否足够。具体的结构修理手册通常列有重要结构件的尺寸公差限值，只要涉及安全问题就必须查阅。

## 3. 专业词汇

| 英文 | 词性 | 中文 | 本节语境 |
| --- | --- | --- | --- |
| chemically active | adj.phr. | 化学活性强的 | 镁在所有飞机制造用金属中最活泼 |
| protective coating | n.phr. | 防护涂层 | 失效后须立即彻底修复，否则引起结构损伤 |
| corrosion product | n.phr. | 腐蚀产物 | 体积可达被消耗金属的数倍，是判据之一 |
| white whiskers | n.phr. | 白须 | 镁腐蚀后期出现的白色须状物，原文加引号 |
| wrought magnesium | n.phr. | 变形镁 | 经轧制、锻造等加工的镁材，与铸件相对 |
| forging | n. | 锻件 | 本节标题所指的另一类变形镁制品 |
| insulating washer | n.phr. | 绝缘垫圈 | 垫圈下易积液腐蚀，处理时应松开螺钉 |
| hog bristle brush | n.phr. | 猪鬃刷 | 允许使用的非金属清理工具 |
| nonwoven abrasive pad | n.phr. | 无纺磨料垫 | 与猪鬃刷并列的允许工具，野外作业常用 |
| chromic acid | n.phr. | 铬酸 | 加硫酸后用于处理腐蚀区域的溶液 |
| casting | n. | 铸件 | 多孔、易穿透性侵蚀，如发动机机匣 |
| parting surface | n.phr. | 贴合面 | 铸件装配结合面，须分开才能处理干净 |

## 4. 语法解析

### ① 助动词 does 强调肯定谓语
**原句**：When a failure in the protective coating does occur, the prompt and complete correction of the coating failure is imperative if serious structural damage is to be avoided.
**拆解**：when 引导时间状语从句，主语 a failure in the protective coating，谓语 does occur 为「助动词 do + 动词原形」的强调形式；主句主语 the prompt and complete correction of the coating failure，谓语 is imperative；if serious structural damage is to be avoided 是条件状语从句，用「be + 不定式被动」。
**要点**：肯定句中用 do/does/did 强调谓语，意为「确实、的确」，不能用于 be 动词后；is imperative 表示「势在必行」，比 should be done 语气更强；if…is to be avoided 中的 be to do 表「将要、若要」。

### ② 最高级 + 不定式（主动形式表被动）
**原句**：Magnesium is the most chemically active of the metals used in aircraft construction and is the most difficult to protect.
**拆解**：两个并列谓语 is the most chemically active 与 is the most difficult to protect，共用一个主语 Magnesium；of the metals used in aircraft construction 是范围限定，used 为过去分词作后置定语；to protect 的逻辑宾语是 magnesium，但句中不出现。
**要点**：最高级后接 of + 复数范围名词，不能换用 than；difficult、easy、hard 后接不定式时用主动式表被动，即 the most difficult to protect = the most difficult to be protected，日常更常用前者。

### ③ since 原因状语从句 + 倍数表达
**原句**：Magnesium attack is probably the easiest type of corrosion to detect in its early stages, since magnesium corrosion products occupy several times the volume of the original magnesium metal destroyed.
**拆解**：主句为最高级结构 the easiest type of corrosion to detect；since 引导原因状语从句，主语 magnesium corrosion products，谓语 occupy，宾语 several times the volume of the original magnesium metal destroyed；destroyed 为过去分词作后置定语修饰 metal。
**要点**：since 表原因时与 because 相近，但更书面；倍数表达用「several times + the volume of」，不能说 several times the volume than；the easiest…to detect 与第②条同理，不定式主动表被动。

### ④ do so 替代前文动词短语
**原句**：If the skin section can be removed easily, do so to assure complete inhibition and treatment.
**拆解**：if 引导条件状语从句，can be removed easily 为带情态动词的被动；主句 do so 是祈使句，do so 替代前面的 remove the skin section，避免重复；to assure complete inhibition and treatment 为目的状语。
**要点**：do so 只能替代「动词 + 宾语」这类动作短语，不能替代 be 动词或状态；若动作宾语过长，可直接用 do so，这是英语避免重复的常用手段。inhibition 在此指「抑制腐蚀」，不是化学上的抑制。

### ⑤ be to be done + insofar as practicable
**原句**：Complete mechanical removal of corrosion products is to be practiced insofar as practicable.
**拆解**：主语 Complete mechanical removal of corrosion products；谓语 is to be practiced 是「be + 不定式被动」结构；insofar as practicable 为条件/程度状语，意为「在实际可行的范围内」。
**要点**：be to do 在技术文本中常表示「应当、需要」，加被动即「应当被……」，比 must be done 委婉；insofar as 是正式连词短语，insofar as practicable 是手册套语，相当于 as far as possible，同一文件中也写作 so far as is practicable。

File: cards/general/ch08/09-treatment-of-titanium-and-titanium-alloys.md
# Treatment of Titanium & Titanium Alloys

> 通用 Ch 08 · Treatment of Titanium & Titanium Alloys · 原文 PDF 第 345 页

## 1. 原文

Attack on titanium surfaces is generally difficult to detect. Titanium is, by nature, highly corrosion resistant, but it may show deterioration from the presence of salt deposits and metal impurities, particularly at high temperatures. Therefore, the use of steel wool, iron scrapers, or steel brushes for cleaning or for the removal of corrosion from titanium parts is prohibited.

If titanium surfaces require cleaning, hand polishing with aluminum polish or a mild abrasive is permissible if fiber brushes only are used and if the surface is treated following cleaning with a suitable solution of sodium dichromate. Wipe the treated surface with dry cloths to remove excess solution, but do not use a water rinse.

## 2. 中文翻译

钛表面受到的侵蚀通常难以发现。钛本身具有很高的耐腐蚀性，但盐沉积物和金属杂质的存在可能使其出现劣化，在高温条件下尤其如此。因此，禁止用钢丝绵、铁刮刀或钢丝刷来清洁钛零件或去除其腐蚀。

如果钛表面需要清洁，可以用铝抛光剂或细磨料手工抛光，但前提是只能使用纤维刷，并且在清洁后要用合适的重铬酸钠溶液对表面进行处理。处理后用干布擦拭表面以去除多余的溶液，但不得用水冲洗。

## 3. 专业词汇

| 英文 | 词性 | 中文 | 本节语境 |
| --- | --- | --- | --- |
| titanium | n. | 钛 | 本节的处理对象；天然耐蚀，但怕盐沉积和金属杂质 |
| attack | n. | 侵蚀、腐蚀作用 | 指腐蚀介质对钛表面的侵蚀，是本节第一个词 |
| deterioration | n. | 劣化、性能衰退 | 钛在高温下受盐沉积与金属杂质影响而出现的性能下降 |
| salt deposit | n.phr. | 盐沉积物 | 海上运行或清洗不彻底后残留在钛表面的盐分 |
| metal impurity | n.phr. | 金属杂质 | 嵌入钛表面的异种金属颗粒，高温下尤其危险 |
| steel wool | n. | 钢丝绵 | 明确禁止用于钛表面的清洁材料，会留下铁质颗粒 |
| scraper | n. | 刮刀 | 铁刮刀同样被禁止，划伤表面并造成铁污染 |
| steel brush | n. | 钢丝刷 | 禁止使用的工具，与钢丝绵、铁刮刀并列 |
| hand polishing | n.phr. | 手工抛光 | 允许的清洁方式，须配合纤维刷并随后做化学处理 |
| mild abrasive | n.phr. | 细磨料、温和磨料 | 与铝抛光剂并列，用于手工抛光钛表面 |
| sodium dichromate | n. | 重铬酸钠 | 清洁后用来处理钛表面的合适溶液 |
| water rinse | n.phr. | 水冲洗 | 钛表面处理后禁用，以免残留水分引起腐蚀 |

## 4. 语法解析

### ① 形容词 + 不定式（主动形式表被动意义）
**原句**：Attack on titanium surfaces is generally difficult to detect.
**拆解**：主语 Attack（on titanium surfaces 为介词短语作后置定语）+ 系动词 is + 表语 generally difficult，后接不定式 to detect 作状语；to detect 的逻辑宾语就是句子的主语 attack，但句中不出现。
**要点**：difficult、easy、hard、impossible 等形容词后接不定式时，主动形式表达被动含义，不能写成 is difficult to be detected；译成中文常把宾语提前，说「侵蚀难以被发现」。同类结构还有 the corrosion is hard to see。

### ② 插入语 + but 并列复合句
**原句**：Titanium is, by nature, highly corrosion resistant, but it may show deterioration from the presence of salt deposits and metal impurities, particularly at high temperatures.
**拆解**：逗号之间的 by nature 是插入语，说明「从本质上讲」，不充当句子成分；but 连接两个并列分句，前一分句为主系表结构，后一分句为「主语 it + 情态动词 may + 谓语 show + 宾语 deterioration + 介词短语 from…作原因状语」，句末 particularly at high temperatures 为补充状语。
**要点**：插入语放在系动词与表语之间时，前后必须用逗号隔开，阅读时可先跳过它抓住 is highly corrosion resistant 这一主干；corrosion resistant 是「名词 + 形容词」构成的复合形容词，作表语，不能写成 corrosion-resistantly。

### ③ 长主语 + 被动语态（主语与谓语被后置定语隔开）
**原句**：Therefore, the use of steel wool, iron scrapers, or steel brushes for cleaning or for the removal of corrosion from titanium parts is prohibited.
**拆解**：主语中心词是 the use，of steel wool, iron scrapers, or steel brushes 为后置定语，for cleaning or for the removal of corrosion from titanium parts 为两个并列的目的状语；真正的谓语是被动语态 is prohibited，与主语之间隔了二十多个词。
**要点**：手册类文本习惯把「禁止什么」写成 sth is prohibited，而不写 we prohibit sth；阅读时必须越过 of/for 引导的长定语去找谓语，否则容易把 steel brushes 误当成主语。同类被动表达还有 is not permitted、must not be used。

### ④ 条件从句的并列与省略
**原句**：If titanium surfaces require cleaning, hand polishing with aluminum polish or a mild abrasive is permissible if fiber brushes only are used and if the surface is treated following cleaning with a suitable solution of sodium dichromate.
**拆解**：句首 If titanium surfaces require cleaning 为条件状语从句；主句主语是动名词短语 hand polishing（with aluminum polish or a mild abrasive 为方式状语），谓语是 is permissible；后面由 and 连接两个并列的 if 从句，第二个 if 从句中 the surface 是主语、is treated 是被动谓语，following cleaning 为时间状语。
**要点**：两个并列条件从句各自保留 if，不能只写一个 if 管两个分句；fiber brushes only 中的 only 后置是为了强调「只能用纤维刷」，不能移到句首；is permissible 表示「是允许的」，语气比 may be used 更客观。

### ⑤ but 连接的祈使句与否定祈使句
**原句**：Wipe the treated surface with dry cloths to remove excess solution, but do not use a water rinse.
**拆解**：but 连接两个祈使句：前一句为肯定祈使句 Wipe…，to remove excess solution 为目的状语；后一句为否定祈使句 do not use a water rinse，do not 后接动词原形 use。
**要点**：操作步骤常用祈使句，主语 you 不出现；否定祈使句由 do not + 动词原形构成，不能写成 do not to use 或 not use。中文说明书里对应「用干布擦拭……，但不得用水冲洗」，否定词要放在动词前。

File: cards/general/ch08/11-corrosion-limits.md
# Corrosion Limits

> 通用 Ch 08 · Corrosion Limits · 原文 PDF 第 345 页

## 1. 原文

Corrosion, however slight, is damage. Therefore, corrosion damage is classified under the four standard types, as is any other damage. These types are negligible damage, damage repairable by patching, damage repairable by insertion, and damage necessitating replacement of parts.

The term “negligible” does not imply that little or nothing is to be done. The corroded surface must be cleaned, treated, and painted as appropriate. Negligible damage, generally, is corrosion that has scarred or eaten away the surface protective coats and begun to etch the metal. Corrosion damage extending to classifications of “repairable by patching” and “repairable by insertion” must be repaired in accordance with the applicable structural repair manual. When corrosion damage exceeds the damage limits to the extent that repair is not possible, the component or structure must be replaced.

## 2. 中文翻译

腐蚀无论多么轻微，都是损伤。因此，腐蚀损伤与其他任何损伤一样，按四种标准类型分类。这四类是：可忽略损伤、可补片修理的损伤、可镶嵌修理的损伤，以及必须更换零件的损伤。

“可忽略”一词并不意味着几乎不用做或什么都不用做。腐蚀表面必须视情清洁、处理并涂漆。可忽略损伤通常是指已经破坏或侵蚀掉表面保护涂层、并开始侵蚀金属的腐蚀。扩展到“可补片修理”和“可镶嵌修理”类别的腐蚀损伤，必须按照适用的结构修理手册进行修理。当腐蚀损伤超出损伤极限、以致无法修理时，必须更换该部件或结构。

## 3. 专业词汇

| 英文 | 词性 | 中文 | 本节语境 |
| --- | --- | --- | --- |
| corrosion | n. | 腐蚀 | 本节讨论的损伤类型之一，无论多轻微都算损伤 |
| corrosion damage | n.phr. | 腐蚀损伤 | 与普通损伤一样，按四种标准类型分类 |
| negligible damage | n.phr. | 可忽略损伤 | 最轻的一类损伤，但仍须清洁、处理和涂漆 |
| patching | n. | 补片（贴补）修理 | “repairable by patching”指用补片恢复结构 |
| insertion | n. | 镶嵌修理 | “repairable by insertion”指嵌入补件进行修理 |
| replacement | n. | 更换 | 损伤超限、无法修理时对部件或结构的处置 |
| protective coat | n.phr. | 保护涂层 | 被腐蚀破坏或侵蚀掉的表面涂层 |
| etch | v. | 侵蚀（使表面麻面） | 腐蚀开始侵蚀金属表面的阶段 |
| structural repair manual | n.phr. | 结构修理手册 | 规定补片、镶嵌修理方法的适用文件 |
| damage limit | n.phr. | 损伤极限 | 超过即判定不能修理、必须更换的界限 |
| scar | v. | 破坏、损伤 | 腐蚀使表面保护涂层受损 |
| component | n. | 部件 | 损伤超限时与结构一起被更换的对象 |

## 4. 语法解析

### ① 插入语 however + 形容词的省略式让步
**原句**：Corrosion, however slight, is damage.
**拆解**：主语 Corrosion；插入语 however slight（相当于 however slight it may be）作让步补充；谓语 is，表语 damage。
**要点**：however + 形容词是 no matter how + 形容词的省略式让步，意为“无论多么……”，不能译成表转折的“然而”；插入语用逗号与主句隔开，翻译时移到句首。

### ② as 引导的方式从句倒装
**原句**：Therefore, corrosion damage is classified under the four standard types, as is any other damage.
**拆解**：主句 corrosion damage is classified（被动）+ under the four standard types；as is any other damage 为 as 引导的方式从句，表语 any other damage 后置、is 前移。
**要点**：as + be + 主语 的倒装表示“……也是如此”，避免重复主句的谓语；同类结构 as is the case with… 在技术文本中很常见。

### ③ 宾语从句中的 be to 结构
**原句**：The term “negligible” does not imply that little or nothing is to be done.
**拆解**：主语 The term “negligible”，谓语 does not imply，宾语从句 that little or nothing is to be done（little or nothing 作从句主语，is to be done 为 be to + 被动，表“应当做”）。
**要点**：little or nothing 意为“几乎没有或完全没有”，与 not imply 连用是“并不意味着做得很少”，不要误读成双重否定；be to be done 在此表义务。

### ④ 定语从句中现在完成时的并列省略
**原句**：Negligible damage, generally, is corrosion that has scarred or eaten away the surface protective coats and begun to etch the metal.
**拆解**：主语 Negligible damage，插入语 generally，系动词 is，表语 corrosion；that 引导定语从句，谓语为 has scarred or eaten away… and (has) begun to etch…，第二个 has 省略。
**要点**：两个现在完成时并列时，助动词 has 可只保留第一个；scar、eat away 均为及物动词短语，宾语是 the surface protective coats。

### ⑤ to the extent that 引导程度结果从句
**原句**：When corrosion damage exceeds the damage limits to the extent that repair is not possible, the component or structure must be replaced.
**拆解**：When 引导时间状语从句；to the extent that… 为程度状语从句，that 后说明达到的程度；主句 the component or structure must be replaced 为情态被动。
**要点**：to the extent that 表示“达到……的程度”，此处引出结果“以致无法修理”；主句用 must be + 过去分词，强调强制处置，不点明执行者。

File: cards/general/ch08/12-processes-and-materials-used-in-corrosion-control.md
# Processes & Materials Used in Corrosion Control

> 通用 Ch 08 · Processes & Materials Used in Corrosion Control · 原文 PDF 第 346 页

## 1. 原文

Aircraft parts are almost always given some type of surface finish by the manufacturer. The main purpose is to provide corrosion resistance; however, surface finishes may also be applied to increase wear resistance or to provide a suitable base for paint.

In most instances, the original finishes described in the following paragraphs cannot be restored in the field due to unavailable equipment or other limitations. However, an understanding of the various types of metal finishes is necessary if they are to be properly maintained in the field and if the partial restoration techniques used in corrosion control are to be effective.

### Surface Preparation

Original surface treatments for steel parts usually include a cleaning treatment to remove all traces of dirt, oil, grease, oxides, and moisture. This is necessary to provide an effective bond between the metal surface and the final finish. The cleaning process may be either mechanical or chemical. In mechanical cleaning, the following methods are employed: wire brush, steel wool, emery cloth, sandblasting, or vapor blasting.

Chemical cleaning is preferred over mechanical since none of the base metal is removed by cleaning. There are various chemical processes now in use, and the type used depends on the material being cleaned and the type of foreign matter being removed.

Steel parts are pickled to remove scale, rust, or other foreign matter, particularly before plating. The pickling solution can be either muriatic (hydrochloric) or sulfuric acid. Cost wise, sulfuric acid is preferable, but muriatic acid is more effective in removing certain types of scale. The pickling solution is kept in a stoneware tank and is usually heated by means of a steam coil. Parts not to be electroplated after pickling are immersed in a lime bath to neutralize the acid from the pickling solution.

Electrocleaning is another type of chemical cleaning used to remove grease, oil, or organic matter. In this cleaning process, the metal is suspended in a hot alkaline solution containing special wetting agents, inhibitors, and materials to provide the necessary electrical conductivity. An electric current is then passed through the solution in a manner similar to that used in electroplating.

Aluminum and magnesium parts are also cleaned by using some of the foregoing methods. Blast cleaning, using abrasive media, is not applicable to thin aluminum sheets, particularly Alclad. Steel grits are not used on aluminum or corrosion resistant metals.

Polishing, buffing, and coloring of metal surfaces play a very important part in the finishing of metal surfaces. Polishing and buffing operations are sometimes used when preparing a metal surface for electroplating, and all three operations are used when the metal surface requires a high luster finish.

## 2. 中文翻译

<!-- TODO: 逐段翻译，段数与上面严格一一对应（9 段）。专业术语按行业惯例，数字与缩写保留。 -->

## 3. 专业词汇

<!-- TODO: 用表格 | 英文 | 词性 | 中文 | 本节语境 |，4~8 行。优先选下面 Glossary 里的词（本节原文出现过的）：
- Corrosion —— The deterioration of metal by chemical or electrochemical attack.
- Current —— The flow of electrical charge.
- Matter —— Any substance that has mass and takes up space.
- Resistance —— The opposition a device or material offers to the flow or current.
-->

## 4. 语法解析

<!-- TODO: 2~4 个语法点，格式：
### ① 语法点名称
**原句**：<必须逐字来自第 1 节原文>
**拆解**：主/谓/宾、从句、非谓语等成分分析
**要点**：为什么这样用、易错点、可迁移的搭配
-->

File: cards/general/ch10/12-inspection-of-welds.md
# Inspection of Welds

> 通用 Ch 10 · Inspection of Welds · 原文 PDF 第 415 页

## 1. 原文

A discussion of welds in this chapter is confined to judging the quality of completed welds by visual means. Although the appearance of the completed weld is not a positive indication of quality, it provides a good clue about the care used in making it. A properly designed joint weld is stronger than the base metal that it joins. The characteristics of a properly welded joint are discussed in the following paragraphs.

A good weld is uniform in width; the ripples are even and well feathered into the base metal and show no burn due to overheating. The weld has good penetration and is free of gas pockets, porosity, or inclusions. The edges of the bead are not in a straight line, yet the weld is good since penetration is excellent.

Penetration is the depth of fusion in a weld. Thorough fusion is the most important characteristic contributing to a sound weld. Penetration is affected by the thickness of the material to be joined, the size of the filler rod, and how it is added. In a butt weld, the penetration should be 100 percent of the thickness of the base metal. On a fillet weld, the penetration requirements are 25 to 50 percent of the thickness of the base metal.

To assist further in determining the quality of a welded joint, several examples of incorrect welds are discussed in the following paragraphs.

The weld in the figure was made too rapidly. The long and pointed appearance of the ripples was caused by an excessive amount of heat or an oxidizing flame. If the weld were cross-sectioned, it would probably disclose gas pockets, porosity, and slag inclusions. The figure illustrates a weld that has improper penetration and cold laps caused by insufficient heat. It appears rough and irregular, and its edges are not feathered into the base metal.

The puddle tends to boil during the welding operation if an excessive amount of acetylene is used. This often leaves slight bumps along the center and craters at the finish of the weld. Cross-checks are apparent if the body of the weld is sound. If the weld were cross-sectioned, pockets and porosity are visible.

A bad weld has irregular edges and considerable variation in the depth of penetration. It often has the appearance of a cold weld.

## 2. 中文翻译

本章对焊缝的讨论仅限于用目视方法判断已完成焊缝的质量。虽然完工焊缝的外观并不能可靠地说明质量，但它能很好地提示焊接时的用心程度。设计得当的接头焊缝比它所连接的母材更强。正确焊接接头应具备的特征将在以下各段中讨论。

良好的焊缝宽度均匀；焊波均匀，并很好地熔入母材，没有因过热而产生的烧伤。焊缝熔深良好，没有气孔、疏松或夹杂物。焊道边缘并不成一条直线，但由于熔深极好，焊缝仍然是合格的。

熔深是焊缝中熔合的深度。完全熔合是使焊缝致密可靠的最重要特征。熔深受被连接材料的厚度、填充焊条的粗细以及其添加方式的影响。在对接焊缝中，熔深应达到母材厚度的 100%。在角焊缝中，熔深要求为母材厚度的 25% 至 50%。

为进一步帮助判断焊接接头的质量，以下各段将讨论若干不正确焊缝的实例。

图中的焊缝焊接速度过快。焊波长而尖的外观，是热量过多或氧化焰造成的。如果把该焊缝切开看横截面，很可能会发现有气孔、疏松和夹渣。图中还示意了另一种焊缝，其熔深不当，并因热量不足而产生冷搭。它看起来粗糙、不规则，边缘没有熔入母材。

如果乙炔用量过多，焊接过程中熔池容易沸腾。这常常在焊缝中心线上留下轻微的凸起，并在焊缝收尾处留下弧坑。如果焊缝本体致密，就会出现横裂纹。如果把该焊缝切开，可以看到气孔和疏松。

劣质焊缝边缘不规则，熔深深度变化相当大。它常常呈现出冷焊的外观。

## 3. 专业词汇

| 英文 | 词性 | 中文 | 本节语境 |
| --- | --- | --- | --- |
| weld | n. | 焊缝 | 本章判断的对象，指已完成的焊接接头 |
| penetration | n. | 熔深 | 焊缝中母材与填充金属熔合的深度，对接焊缝要求 100% |
| fusion | n. | 熔合 | 母材与填充金属熔化结合的程度，完全熔合最基本 |
| base metal | n.phr. | 母材 | 被焊接的原始金属，焊缝强度比它更高 |
| filler rod | n.phr. | 填充焊条 | 焊接时添加的填充金属，其粗细影响熔深 |
| bead | n. | 焊道 | 焊缝表面成条状的熔敷金属，边缘不要求成直线 |
| porosity | n. | 疏松（气孔） | 焊缝内部的气孔缺陷，切开横截面即可见 |
| inclusion | n. | 夹杂物 | 混在焊缝中的熔渣等杂质 |
| butt weld | n.phr. | 对接焊缝 | 两板端面对接的焊缝，熔深须达板厚 100% |
| fillet weld | n.phr. | 角焊缝 | 两件成角相接处的焊缝，熔深为板厚 25%–50% |
| puddle | n. | 熔池 | 焊接时熔化的金属小池，乙炔过量会沸腾 |
| cold lap | n.phr. | 冷搭 | 因热量不足、熔敷金属未与母材熔合的搭接缺陷 |

## 4. 语法解析

### ① be confined to + 动名词
**原句**：A discussion of welds in this chapter is confined to judging the quality of completed welds by visual means.
**拆解**：主语 A discussion of welds in this chapter；谓语 is confined to（被动语态）；to 是介词，后接动名词短语 judging the quality of completed welds；by visual means 作方式状语。
**要点**：be confined to 中的 to 属介词，后面只能接名词或动名词，不能接动词原形；by … means 表示「用……手段」，means 单复数同形；同族搭配 be limited to / be restricted to 也是「介词 to」。

### ② although 让步从句 + 代词 it 回指
**原句**：Although the appearance of the completed weld is not a positive indication of quality, it provides a good clue about the care used in making it.
**拆解**：Although 引导让步状语从句；主句主语 it 回指 the appearance of the completed weld；a good clue about the care 中 about 短语作 clue 的定语；used in making it 为过去分词短语后置修饰 the care。
**要点**：英语里 although 不能与 but 连用，译成中文时可加「但」；主句的 it 指代前面整个名词短语，译文要还原成「外观」才通顺；a positive indication of quality 直译「质量的正面指标」，宜译作「可靠说明质量的依据」。

### ③ 比较级 + 定语从句
**原句**：A properly designed joint weld is stronger than the base metal that it joins.
**拆解**：主语 A properly designed joint weld（副词 + 过去分词作前置定语）；系动词 is；表语 stronger；than 引导比较状语；the base metal 后接 that 引导的定语从句，that 在从句中作 joins 的宾语。
**要点**：than 后面是比较对象，不能省略；比较对象带定语从句时，从句主语用 that／it 回指，不要重复整串名词；properly designed 这类「副词 + 过去分词」组合要放在名词前，不能后置。

### ④ 虚拟条件句（were + would）
**原句**：If the weld were cross-sectioned, it would probably disclose gas pockets, porosity, and slag inclusions.
**拆解**：If 引导条件从句，用 were cross-sectioned（被动语态的虚拟形式）；主句 it would probably disclose …，为 would + 动词原形。
**要点**：表示与现在事实相反或对情况的推测时，从句的 be 动词一律用 were；主句用 would／could／might + 原形；disclose 本义「使显露」，此处译「（切开后）发现有」；三个并列宾语共用 disclose，最后一个宾语前才用 and。

### ⑤ 不定式目的状语前置 + 主句被动
**原句**：To assist further in determining the quality of a welded joint, several examples of incorrect welds are discussed in the following paragraphs.
**拆解**：句首 To assist further in determining … 为目的状语；主句 several examples of incorrect welds are discussed 为被动语态，in the following paragraphs 作地点／范围状语。
**要点**：assist in doing sth 中的 in 可以省略，但 assist sb to do sth 不用 in，两种搭配别混；目的状语放句首时用逗号与主句隔开；被动语态下动作发出者（作者）不必出现，这是技术英文的常见写法。
